Repository: Yanjie-Bill/Cement-database

File: llm_run/production/CBM0001/context_packet.json
{
  "paper": {
    "paper_id": "CBM0001",
    "pdf_filename": "10.1016_j.conbuildmat.2009.11.010.pdf",
    "doi": "10.1016/j.conbuildmat.2009.11.010",
    "title": ""
  },
  "pages": [
    {
      "page": 1,
      "score": 9,
      "reason": [
        "first page",
        "compressive-strength keyword",
        "mixture keyword"
      ],
      "text": "Valorization of coarse rigid polyurethane foam waste in lightweight aggregate concrete Amor Ben Fraj, Mohamed Kismi, Pierre Mounanga * GeM, UMR CNRS 6183 – Research Institute on Civil Engineering and Mechanics, University of Nantes – IUT Saint-Nazaire, 58 rue Michel Ange, BP 420, F-44606 Saint-Nazaire cedex, France article info Article history: Received 13 March 2009 Received in revised form 2 November 2009 Accepted 18 November 2009 Available online 4 January 2010 Keywords: Lightweight aggregate concrete Polyurethane foam waste Compressive strength Permeability Shrinkage Chloride diffusion abstract This study examines the mechanical properties and the durability parameters of lightweight aggregate concretes (LWAC) incorporating rigid polyurethane (PUR) foam waste as coarse aggregates (8/20 mm). The inﬂuence of both the increasing incorporation of PUR foam waste and the presence of superplasticizer on the workability, bulk density, mass loss, drying shrinkage, compressive strength, dynamic modulus of elasticity, total porosity, gas permeability and chloride diffusion coefﬁcient of the different concretes, has been investigated and analyzed. The results showed that the use of PUR foam waste enabled to reduce by 29–36% the dry density of concrete compared to that of the normal weight concrete (made without foam waste). The reduction of density was due to the increase of total porosity in the lightweight concretes, which also induced higher gas permeability and chloride diffusion coefﬁcient. These negative effects on durability of concrete were lowered by improving the characteristics of the cementitious matrix. The mechanical properties of the LWAC ranged between 8 and 16 MPa for the compressive strength and between 10 and 15 GPa for the dynamic modulus of elasticity; the concrete mixture with the higher per- formances almost satisﬁed the mechanical and density criteria of structural lightweight concrete. These results consolidate the idea of the use of PUR foam waste for the manufacture of lightweight aggregate concretes. /C2112009 Elsevier Ltd. All rights reserved. 1. Introduction The use of lightweight aggregates (LWA) in concrete presents many positive aspects. Kayali [1] recently summarized these ben- eﬁts: The low-density of concrete induced by the lightweight aggregates enables to reduce dead load of structures, footings sizes and dimensions of columns, slabs and beams. It results in larger space availability in buildings. Costs of transport and handling equipment for pre-cast elements are also reduced. Besides, the low heat transfer properties of lightweight aggregate concrete (LWAC) provide higher thermal insulation and may improve ﬁre resistance. Two kinds of low-density aggregates used in lightweight con- crete may be distinguished: natural aggregates (pumice, diatomite, volcanic cinders, etc.) and artiﬁcial aggregates (expanded perlite, shale, clay, slate or glass, hollow microspheres, expanded polysty- rene or other polymer materials, plastic granules, etc.). Artiﬁcial aggregates may be obtained through speciﬁc industrial processes or come from waste or by-products. Numerous studies have been performed on the valorization of industrial waste (lightweight crushed bricks [2], incinerator bottom ash [3], scrap tires [4–6], plastic waste [7–9], lignite power generation residues [10]) or veg- etable by-products (wood chipping [11], oil palm shell [12], ﬂax by-product [13]) for the manufacture of lightweight concrete. According to t"
    },
    {
      "page": 2,
      "score": 7,
      "reason": [
        "compressive-strength keyword",
        "mixture keyword",
        "methods keyword"
      ],
      "text": "aggregates, ranging between 8 and 20 mm. The mechanical proper- ties and the durability parameters of four PUR foam lightweight aggregate concretes and a normal weight concrete, as the control material, have been measured. In order to maintain a comparable aggregate size distribution between the various concretes, the ini- tial PUR foam waste was sieved to reconstitute a particle size dis- tribution curve identical to that of the 8/20-mm siliceous coarse aggregates used for the manufacture of the control concrete. The experimental work was aimed at analyzing the inﬂuence of both the increasing incorporation of PUR foam coarse aggregate and the presence of superplasticizer on the workability, bulk density, mass loss, drying shrinkage, compressive strength, dynamic modu- lus of elasticity, total porosity, gas permeability and chloride diffu- sion coefﬁcient of the different concretes. Scanning electron microscope (SEM) observations were also carried out in order to examine the morphology of the interfacial zone between the cementitious matrix and the lightweight aggregates. 2. Experimental study 2.1. Materials 2.1.1. Cement, normal weight aggregates and superplasticizer The cement used in this study is CEM I 52.5 N from Saint Pierre La Cour plant (France). Its chemical composition and main physico-chemical properties are detailed in Table 1 . The sand is a river sand 0/6.3 mm with a speciﬁc gravity of 2580 kg/m 3 and a water absorption coefﬁcient of 0.90% (in mass). The coarse aggregates are siliceous gravel 8/20 mm (speciﬁc gravity: 2590 kg/m 3 and water absorption: 0.49%, in mass). The particle size distributions of both ﬁne and coarse aggregates are given in Table 2 . A polycarboxylate-based superplasticizer (SP) was added to the concretes with lower water-to-cement ratio in order to reduce the amount of mixing water needed and improve their workability. In liquid form, it has a speciﬁc gravity of 1050 kg/m 3 and a dry content of 20%. 2.1.2. PUR foam lightweight aggregates The lightweight aggregates (LWA) incorporated in concrete are coarse particles (8–20 mm) of PUR foam waste. Table 3 provides their main physical and mechan- ical properties. It should be noted that PUR foam is a very compressible material compared to the other concrete components (cement, water, sand and gravels); its density can thus vary according to the pressure exerted. The water absorption of LWA was determined after 24 h of immersion. Concerning mechanical properties, three cubic rigid PUR foam specimens were tested on a Zwick 50 kN universal test- ing machine at 20 /C176C, and the values obtained were averaged. The specimen dimen- sions were 50 mm /C2 50 mm /C2 50 mm and the speed of crosshead movement was 5 mm/min. The LWA were sieved in order to separate them into ﬁve different size ranges (Table 2 ). This operation facilitated the mixture proportioning of lightweight con- cretes by rigorously controlling the coarse aggregate gradation. The aggregates lar- ger than 20 mm were not taken into account in this study. A previous study [22] focused on the ﬁnest part of foam waste [0–10 mm]. Here, the smallest lightweight aggregates used corresponded to the particles retained on the 8-mm sieve ( Table 2). 2.2. Concrete mixtures Four lightweight aggregate concretes (LWAC-1; LWAC-1sat; LWAC-2sat and LWAC-3sat), incorporating PUR-foam aggregates, and a normal weight concrete (NWC), as control material, were prepared. The mix proportions of the ﬁve con- cretes manufact"
    },
    {
      "page": 3,
      "score": 7,
      "reason": [
        "compressive-strength keyword",
        "mixture keyword",
        "methods keyword"
      ],
      "text": "provided by the prewetted LWA. This pre-wetting of LWA represents an addition of water of about 47 kg/m 3, 49 kg/m 3 and 62 kg/m 3 for LWAC-1sat, LWAC-2sat and LWAC-3sat mixes, respectively. For LWAC-2sat and LWAC-3sat mixes, the inﬂuence of a superplasticizer addi- tion and a 20%-reduction of the initial W/C ratio compared to the control concrete, was quantiﬁed. In the case of LWAC-2sat mix, PUR foam and cement contents were slightly increased, while, for LWAC-3sat mix, the cement amount was reduced and the PUR-foam aggregate content was signiﬁcantly increased. 2.3. Experimental program and testing procedures The slump and the fresh density of the mixtures were determined before cast- ing the concrete in moulds. For each concrete mixture, cylindrical specimens (diam- eter: 11 cm; height: 22 cm) and prismatic specimens (7 /C2 7 /C2 28 cm) were prepared. After casting, all the specimens were moist-cured at 20 ± 2 /C176C and over 90% of relative humidity for 24 h. They were then de-moulded. The cylindrical spec- imens were kept in a water tank at 20 ± 2 /C176C until the age of testing. The prismatic specimens were air-cured in the laboratory at 20 ± 2 /C176C and 50 ± 5% of relative humidity. The 28-day compressive strength, the total porosity and the transfer parameters (gas permeability and chloride diffusion coefﬁcient) at 180 days were measured on cylindrical specimens. The drying shrinkage, the mass loss and the dy- namic modulus of elasticity were tested on the prismatic specimens (see Fig. 1 ). 2.3.1. Slump test and fresh density The slump test was used to quantify the workability of concrete. The wet bulk density of concrete was obtained by measuring the mass and volume of the com- pacted fresh concrete. 2.3.2. Drying shrinkage and mass loss The drying shrinkage of 7 /C2 7 /C2 28-cm concrete prisms was determined by a calibrated dial gauge (accuracy: ± 0.001 mm). The mass loss was measured with a balance of accuracy ± 0.01 g. For each concrete, the average evolution of these prop- erties were obtained from the measurements on two specimens examined from 1 day after casting to 28 days. 2.3.3. Mechanical properties The 28-day compressive strength was tested on cylindrical specimens. The dy- namic modulus of elasticity was determined at 28 days on the prismatic specimens by impulse excitation tests using a Grindosonic /C210device. Each mechanical property value presented in the following of the article is the average value obtained from tests performed on two specimens. 2.3.4. SEM investigation After the compressive tests, PUR-foam concrete fragments were observed by scanning electron microscope (SEM) using an environmental Zweiss EVO /C21040 system. 2.3.5. Gas permeability Concrete cylinders were cut using a diamond blade saw to obtain 50-mm thick discs with two parallel plane faces. One disc was extracted from the central portion of each cylinder ( Fig. 2 ), polished and cleaned. Its thickness was measured with an accuracy of 0.1 mm and its curved surface sealed with two epoxy resin coats to en- sure a one-dimensional gas ﬂow inside the discs. Both the drying mode and the water saturation degree may have a direct inﬂuence on the gas permeability of con- crete. In this study, the discs were ovendried at 40 /C176C during several weeks until constant mass (±0.01 g), in order to ensure a similar moisture content for the whole specimens. Then, they were cooled for 48 h in a desiccator at 20 /C176C before the tests. Permeability measureme"
    },
    {
      "page": 6,
      "score": 7,
      "reason": [
        "compressive-strength keyword",
        "mixture keyword",
        "methods keyword"
      ],
      "text": "3.2. SEM observations of the microstructure Fig. 7 shows the microstructure of the mortar/PUR-foam aggre- gate interface of freshly fractured samples of LWAC. The samples used were obtained from fragments of cylindrical specimens tested in compression, and observed without any speciﬁc pre-treatment (drying or polishing). In cement-based composites, the interfacial zone (ITZ) usually inﬂuences in a signiﬁcant way the mechanical behavior and the transfer properties of the material. The poor properties of this zone are generally related to two main phenom- ena: on the one hand, the ‘‘wall effect” occurring at the surface of normal weight aggregates and, on the other hand, the local accu- mulation of water under the aggregates in vibrated concrete (mi- cro-bleeding). The ﬁrst phenomenon induces a W/C-ratio gradient in the vicinity of coarse aggregates and the second phe- nomenon may lead to a certain heterogeneity of this W/C-ratio gradient around aggregates [29]. The characteristics of ITZ vary according to the type and porosity of aggregates, the porosity and bleeding of cement paste located around aggregates. For these reasons, ITZ in lightweight aggregate concretes is very different from that of the normal weight concretes [1]. Zhang and Gjørv [30] showed, on expanded clay aggregate concrete, that the porous surface of LWA improved the interfacial bond between aggregate and cement paste. They explained this phenomena by the inter- locking sites provided by the rough surface of LWA, resulting in a dense and uniform interfacial zone with the cement-based mortar. Moreover, Lo and Cui [31] demonstrated that the ‘wall effect’ that appears in the normal weight concrete does not occur on the ITZ of LWAC. They estimated the resulting interfacial zone at about 5– 10 m wide, which is much smaller than for normal aggregate. Fig. 7 reveals a good adhesion between the cementitious matrix and the PUR-foam aggregates: the cement paste penetrated in the LWA surface porosity, which is sufﬁciently large for the cementi- tious microstructure to develop in it. For the observation scale con- sidered, no ‘‘wall effect” was identiﬁed at the interface between prewetted or dry PUR-foam aggregate and cement mortar. 3.3. Mechanical properties at 28 days 3.3.1. Compressive strength Fig. 8 gives the results of compressive strength tests at 28 days. The incorporation of PUR-foam aggregates caused a high reduction in the mechanical strength of concrete. At 28 days, the compressive strength of the lightweight concretes decreased from 57% to 78% compared to the control concrete. Numerous studies already showed that the use of LWA induced a very signiﬁcant decrease in the mechanical properties of concrete [32–35]. This was ex- plained by the low mechanical properties and the high porosity of lightweight aggregates. It also should be noted that the rupture mechanism of the LWAC specimens was different from that of the NWC ones: in the case of LWAC, the rupture occured on the mortar matrix/LWA interfaces, but also in the middle of LWA, which con- stitutes the weak link of LWAC microstructures. In the case of NWC, the rupture mainly took place in ITZ because of the poor properties of this zone compared to the other concrete components. Pre-wetting of the lightweight aggregates generates a decrease of compressive strength of 41% between LWAC-1 and LWAC-1sat mixes. This observation seems to conﬁrm the previous assumption according to which a part of the saturation water of L"
    },
    {
      "page": 7,
      "score": 7,
      "reason": [
        "compressive-strength keyword",
        "mixture keyword",
        "methods keyword"
      ],
      "text": "3.3.2. Dynamic modulus of elasticity As for compressive strength, the dynamic modulus of elasticity (E) is affected by the presence of LWA, although the effect of LWA on E-values is generally less signiﬁcant [1,13,16,33]. For example, Aamr-Daya et al. [13] showed that the use of 10% of ﬂax by-prod- ucts material in lightweight cement composite leads to a decrease of 67–77% of the compressive strength and 49% of the Young’s modulus, compared to a composite without ﬂax particles. The values of the dynamic modulus of elasticity, measured on the concretes investigated, are plotted on Figs. 8 and 10 as a func- tion of the air-dried density of concrete. It seems to exist an increasing linear correlation between dry density and dynamic modulus of elasticity. PUR foam is characterized by a low elastic modulus due to its high porosity; the increase of LWA content was then expected to reduce the E-values of LWAC. This reduction was from 59% to 69%, compared to the E-value of control concrete. Pre-wetting of PUR-foam aggregates does not signiﬁcantly modify the value of the dynamic modulus of elasticity as shown by the small difference observed between the results obtained on LWAC-1 and LWAC-1sat mixes. Moreover, improving the cementi- tious matrix properties by using superplasticizer and decreasing the W/C ratio (LWAC-2sat mix), does not have inﬂuence on the va- lue of E. Only an increase in PUR foam proportioning (LWAC-3sat mix) caused a considerable reduction in the dynamic modulus of elasticity of concrete. 3.4. Moisture migration related properties: mass loss, porosity and drying shrinkage Mass loss measurements, plotted in Fig. 11 , enable to estimate the intensity of moisture migration between concrete and its envi- ronment. The mass losses of the different PUR-foam concretes were 1.9–3.5 times higher than that of the reference concrete. These important moisture transfers are related to the concrete porosity and the initial amount of water in the mixtures. Water was introduced as mixing water (which corresponds to the W/C ra- tio) and saturation water of LWA, which increased when PUR foam content grew. The greater porosity of LWAC (Table 5 ) facilitates and accelerates the diffusion of water and thus the mass loss of the material. The most porous concrete (LWAC3-sat mix), with ri- cher PUR foam content, showed the higher 28-day mass loss (Fig. 11 ). These results can be compared to those of Saradhi Babu et al. [34], which highlighted, on water test absorption, that con- cretes with higher volume of lightweight aggregate showed higher moisture migration. They explained a part of this phenomena by possible micro-cracking caused by the shrinkage of low-density aggregate. It should be noted that, in Fig. 11, the mass losses are expressed as percentages, i.e. they depend on the initial mass of each speci- men. For the same amount of lost water, the mass loss in% will be thus higher for the lightest concretes. Expressed in gram, the average mass losses at 28 days for a 7 /C2 7 /C2 28-cm specimen were 45.00 g for NWC, 62.59 g for LWAC-1 mix, 117.16 g for LWAC1-sat mix, 89.05 g for LWAC2-sat mix and 108.75 g for LWAC3-sat mix. These mass losses are directly correlated to the porosity of concretes given in Table 5 . The replacement of normal weight aggregates (NWC mix) with lightweight aggregates (LWAC- 1 mix), keeping the water content constant, caused a greater mass loss, related to the increase in porosity. Pre-wetting of LWA re- sulted in a mass "
    },
    {
      "page": 9,
      "score": 7,
      "reason": [
        "compressive-strength keyword",
        "mixture keyword",
        "methods keyword"
      ],
      "text": "waste on the fresh and hardened properties of concrete have been analyzed. The following main conclusions can be drawn: /C15 The feasibility of making lightweight aggregate concrete with PUR foam waste has been proved. These concretes showed a good workability, which was improved when using prewetted PUR-foam aggregates. /C15 Increasing the amount of PUR foam LWA led to higher porosity of concretes, which facilitates moisture exchange with the envi- ronment and increases drying shrinkage, gas permeability and chloride diffusion coefﬁcient in saturated conditions. /C15 Improving the properties of the cementitious matrix by lower- ing the W/C ratio and adding superplasticizer enabled to reduce the effects of lightweight aggregates on concrete’s transfer properties. /C15 The lightweight concretes showed compressive strength ranging between 8 and 16 MPa and dynamic modulus of elasticity rang- ing between 10 and 15 GPa. The reduction in mechanical prop- erties, compared to normal weight concrete, can be directly connected to the increase in PUR foam content and the amount of mixing water. However, concrete manufactured with dry PUR foam LWA, almost satisﬁed the criteria of structural LWAC. These results consolidate the idea of using PUR foam waste for the manufacture of lightweight aggregate concretes. The use of these ‘‘low cost” LWA may help to reduce the cost per unit volume of LWAC. In order to evaluate the economical beneﬁt on the pro- duction of LWAC, further research work will aim at comparing and analyzing the cost/performance ratios of concretes prepared with different types of LWA (expanded polystyrene sphere, expanded clay, plastic waste). Acknowledgement The authors would like to acknowledge the technical help pro- vided by M. Adnan Boukhouna for the determination of chloride ion diffusion coefﬁcients. References [1] Kayali O. Fly ash lightweight aggregates in high performance concrete. Constr Build Mater 2008;22(12):2393–9. [2] Alduaij J, Alshaleh K, Haque MN, Ellaithy K. Lightweight concrete in hot coastal areas. Cem Concr Compos 1999;21(5–6):453–8. [3] Qiao XC, Ng BR, Tyrer M, Poon CS, Cheeseman CR. Production of lightweight concrete using incinerator bottom ash. Constr Build Mater 2008;22(4):473–80. [4] Siddique R, Naik TR. Properties of concrete containing scrap tire rubber—an overview. Waste Manage 2004;24(6):563–9. [5] Batayneh MK, Marie I, Asi I. Promoting the use of crumb rubber concrete in developing countries. Waste Manage 2008;28(11):2171–6. [6] Khaloo AR, Dehestani M, Rahmatabadi P. Mechanical properties of concrete containing a high volume of tire–rubber particles. Waste Manage 2008;28(12):2472–82. [7] Kou SC, Lee G, Poon CS, Lai WL. Properties of lightweight aggregate concrete prepared with PVC granules derived from scraped PVC pipes. Waste Manage 2009;29(2):621–8. [8] Panyakapo P, Panyakapo M. Reuse of thermosetting plastic waste for lightweight concrete. Waste Manage 2008;28(9):1581–8. [9] Ismail ZZ, Al-Hashmi EA. Use of waste plastic in concrete mixture as aggregate replacement. Waste Manage 2008;28(11):2041–7. [10] Anagnostopoulos IM, Stivanakis VE. Utilization of lignite power generation residues for the production of lightweight aggregates. J Hazard Mater 2009;163(1):329–36. [11] Coatanlem P, Jauberthie R, Rendell F. Lightweight wood shipping concrete durability. Constr Build Mater 2006;20(9):776–81. [12] Teo DCL, Mannan MA, Kurian VJ, Ganapathy C. Lightweight concrete made from oil palm shell (OPS): structur"
    },
    {
      "page": 4,
      "score": 3,
      "reason": [
        "mixture keyword",
        "methods keyword"
      ],
      "text": "where L is the thickness of the sample (m); A is the cross-sectional area (m 2); l is the coefﬁcient of viscosity (1.78 /C2 10/C0 5 Pa s for nitrogen gas at 20 /C176C);Pinlet is the inlet pressure (Pa); Poutlet is the outlet pressure (Pa); T0 and P0 are the standard tempera- ture (0 /C176C) and pressure (1.01325/C2 105 Pa), respectively; and T is the ambient tem- perature ( /C176C). The relation proposed by Klinkenberg (Eq. (2)) introduces the concept of an intrinsic coefﬁcient of permeability KV (m2) relative to viscous ﬂow only: KA ¼ KV 1 þ b Pm /C18/C19 ð2Þ where Pm is the mean gas pressure (Pa), Pm =( Pinlet + Poutlet)/2; and b is the Klinken- berg coefﬁcient (Pa). In order to determine KV, the value of KA is measured at various pressures (Pinlet) and plotted as a function of the inverse of the mean pressure (1/P m). From ﬁve differential pressures applied, the correlations of the linear regressions are satisfactory, with a coefﬁcient higher than 0.99 ( Fig. 4 ). 2.3.6. Total open porosity The volume percentage of open porosity in concrete specimens can be esti- mated using the following equation: n ¼ ðWsat /C0 Wdry Þ ðWsat /C0 Wsubm Þ ð3Þ where Wsat is the mass (g) of the sample saturated with water (using a vacuum pump for replacing air in the voids with water); Wdry is the mass (g) of the specimen after drying at 40 /C176C and cooling in a chemical desiccator; andWsubm is the mass (g) of the sample in hydrostatic conditions (saturated and submerged in water). The measure- ments were carried out on the concrete discs, after the permeability tests. 2.3.7. Chloride diffusion coefﬁcient Chloride diffusion is involved in the corrosion of steel reinforcement embedded in the concrete cover and may cause a loss of durability of the structure. Resistance of concrete to chloride penetration has been largely investigated [1,24,25]. Since diffusion experiments are time-consuming, steady state migration tests were devel- oped to accelerate chloride ions penetration through the concrete specimens. Fig. 5 presents the chloride ion migration cell developed by Djerbi et al. [26] and used in the present study. After the gas permeability and porosity tests, each con- crete disc was placed between two chambers containing solutions made with NaOH (0.025 mol/L) and KOH (0.083 mol/L). NaCl (0.513 mol/L) was added in the up- stream solution and a 12-V current is applied between the sides of the concrete sample. The test was carried out at T =2 0±1 /C176C. As the ﬂow becomes constant, the effective chloride coefﬁcient D e (m2/s) can be calculated using the modiﬁed Nernst–Planck’s equation, as demonstrated in [27]. This equation neglects the dif- fusion and convection ﬂows with respect to the electrical migration ﬂow. Assuming very diluted solutions, it gives: De ¼ R /C1ð T þ 273:15Þ z /C1 F /C1 L /C1 Q ½Cl/C0 /C138 DE /C1 c0 t ð4Þ where c0 is the chloride concentration (mol/m 3) of the catholyte solution (upstream compartment), assumed to be constant; Q ½Cl/C0 /C138 is the cumulative amount of chloride ions (mol/m2) arriving in the downstream compartment during the time t (s); L is the thickness of the specimen (m); z is the valence ion ( z = 1); F is the Faraday constant (F = 96480 J/V); E is the actual potential drop between the surfaces of specimen (V); R is the gas constant ( R = 8.3144 J/mol/K); and T is the temperature ( /C176C). The chloride concentration was determined by means of potentiometric titra- tion with a Metrohm SA CH- 9101 Herisau auto"
    },
    {
      "page": 5,
      "score": 2,
      "reason": [
        "mixture keyword"
      ],
      "text": "dinary aggregates (NWC mix) with dry lightweight aggregates (LWAC-1 mix) caused a large decrease in the slump value. This is explained by the high porosity of lightweight aggregates, which absorbs a signiﬁcant amount of water and cement paste, reducing at the same time the workability of the mixture. Preliminary water saturation of the lightweight aggregates mitigated this loss of workability: indeed, the LWAC-1sat concrete showed a higher slump value than both the LWAC-1 and NWC concretes. The gain of workability was related to the water initially contained in light- weight aggregates, which was partially incorporated in the cemen- titious matrix during the mixing and participated in the ﬂuidify of the fresh material. To preserve the positive effect of lightweight aggregate pre-wetting, the LWAC-2sat and LWAC3-sat concretes were also manufactured with water-saturated PUR-foam aggre- gates. The slump values measured on these mixes were lower than that of LWAC-1sat mix: this difference was due to their lower W/C ratio, added to the higher cement content for LWAC-2sat mix and the higher PUR-foam aggregate amount in LWAC3-sat mix. The addition of superplasticizer was not very efﬁcient in increasing or keeping the same level of workability than that of LWAC-1sat mix. Nevertheless, the proposed concrete proportioning enabled to obtain plastic concrete mixtures. 3.1.2. Density Due to the lower density of the PUR-foam aggregates, the fresh density and the 28-day air-dried density of the concretes were signiﬁcantly reduced. LWAC-1, LWAC-1sat, LWAC-2sat and LWAC-3sat mixes showed fresh densities equal to 1791 kg/m 3, 1779 kg/m3, 1776 kg/m 3 and 1656 kg/m 3, respectively. These val- ues were 27–33% lower than the control concrete’s density. After 28 days, the densities were 1699 kg/m 3, 1679 kg/m 3, 1678 kg/m 3 and 1538 kg/m 3 for LWAC-1, LWAC-1sat, LWAC-2sat and LWAC- 3sat mixes, respectively. The PUR-foam aggregate concretes can thus be considered as lightweight concretes [28]. The density val- ues decreased as foam proportioning increased. The pre-wetting of lightweight aggregates had a low inﬂuence on the fresh density of LWAC: the difference between the densities of LWAC-1 and LWAC- 1sat mixes was lower than 12 kg/m 3. The lower density of LWAC- 1sat mix indicated that a certain amount of the water initially contained in LWA was incorporated in the cementitious matrix, causing a slight reduction of its density. Fig. 6. Metrohm automatic titrator. Fig. 7. SEM micrographs of the interfacial zone between the cementitious matrix and the eight PUR-foam aggregates at 28 days (LWAC-1sat mix). A. Ben Fraj et al. / Construction and Building Materials 24 (2010) 1069–1077 1073"
    }
  ],
  "tables": [
    {
      "table_id": "T002_02",
      "page": 2,
      "text": "Sievesize(mm) Accumulatedpassing(%) Fineaggregate Coarsenormaland lightweightaggregate 20 – 100 16 – 97 14 – 92 12.5 – 61 10 – 11 8 – 3 6.3 100 – 5 99.2 – 2.5 86.8 – 1.25 68.9 – 0.63 45.9 – 0.315 14.7 – 0.16 1.5 – 0.08 0.2 –"
    },
    {
      "table_id": "T002_03",
      "page": 2,
      "text": "Specific Bulk Porosity Water Compressive Young’s gravity density (%) absorptionin strength(kPa) modulus (kg/m3) (kg/m3) volume(%) foradeformation (MPa) of10% 45 21 98 13.9 174 5.6"
    },
    {
      "table_id": "T002_04",
      "page": 2,
      "text": "Mixcode Mixproportions(kg/m3) PUR-foamvolume W/Cratio Slumpvalues(mm) content(%) Cement Water Sand Normal PUR-foam SP aggregates aggregates NWC 397 220 824 867 – – 0 0.55 170 LWAC-1 397 220 824 – 15.1 – 34 0.55 60 LWAC-1sat 397 220 824 – 15.1 – 34 0.55 190 LWAC-2sat 415 183 862 – 15.8 1.405 35 0.44 80 LWAC-3sat 353 156 734 – 20.1 1.196 45 0.44 60"
    },
    {
      "table_id": "T007_01",
      "page": 7,
      "text": "Mixcode Totalporosity Permeability Effectivechloridecoefficient n(%) KV(10(cid:4)17m2) De(10(cid:4)12m2/s) NWC 7.00 1.62 1.87 LWAC-1 11.20 3.27 1.62 LWAC-1sat 17.32 22.30 5.30 LWAC-2sat 13.22 7.66 2.70 LWAC-3sat 18.12 11.50 5.98"
    }
  ],
  "figures": [
    {
      "figure_id": "F_PAGE_003",
      "page": 3,
      "caption": "candidate compressive-strength figure/page"
    },
    {
      "figure_id": "F_PAGE_006",
      "page": 6,
      "caption": "candidate compressive-strength figure/page"
    },
    {
      "figure_id": "F_PAGE_007",
      "page": 7,
      "caption": "candidate compressive-strength figure/page"
    }
  ]
}

File: llm_run/production/CBM0001/extraction.json
{
  "paper": {
    "paper_id": "CBM0001",
    "pdf_filename": "10.1016_j.conbuildmat.2009.11.010.pdf",
    "doi": "10.1016/j.conbuildmat.2009.11.010",
    "title": "Valorization of coarse rigid polyurethane foam waste in lightweight aggregate concrete",
    "authors": "Amor Ben Fraj, Mohamed Kismi, Pierre Mounanga",
    "year": 2010,
    "journal": "Construction and Building Materials",
    "pages": "1069-1077",
    "material_system": "Lightweight aggregate concrete incorporating coarse rigid polyurethane foam waste as aggregate",
    "annotation_status": "partial_extraction_needs_strength_figure_digitization",
    "notes": "Mixture proportions are available from Table 4. Compressive strength values are plotted in Fig. 8 but numeric plotted values are not readable from the supplied packet."
  },
  "mixture_components": [
    {
      "component_id": "CBM0001-MC001",
      "paper_id": "CBM0001",
      "mixture_id": "CBM0001-M001",
      "mixture_original_id": "NWC",
      "mixture_description": "Normal weight control concrete",
      "component_original": "Cement",
      "component_standard": "cement",
      "category": "binder",
      "role_in_mix": "cementitious binder",
      "amount": 397,
      "unit": "kg/m3",
      "basis": "mix proportions per cubic metre reported in Table 4",
      "replacement_target": "",
      "replacement_pct": null,
      "reported_w_c_ratio": 0.55,
      "reported_w_p_ratio": null,
      "evidence_ids": ["E003"],
      "confidence": 0.96,
      "human_decision": "accept",
      "corrected_amount": null,
      "notes": ""
    },
    {
      "component_id": "CBM0001-MC002",
      "paper_id": "CBM0001",
      "mixture_id": "CBM0001-M001",
      "mixture_original_id": "NWC",
      "mixture_description": "Normal weight control concrete",
      "component_original": "Water",
      "component_standard": "water",
      "category": "water",
      "role_in_mix": "mixing water",
      "amount": 220,
      "unit": "kg/m3",
      "basis": "mix proportions per cubic metre reported in Table 4",
      "replacement_target": "",
      "replacement_pct": null,
      "reported_w_c_ratio": 0.55,
      "reported_w_p_ratio": null,
      "evidence_ids": ["E003"],
      "confidence": 0.96,
      "human_decision": "accept",
      "corrected_amount": null,
      "notes": ""
    },
    {
      "component_id": "CBM0001-MC003",
      "paper_id": "CBM0001",
      "mixture_id": "CBM0001-M001",
      "mixture_original_id": "NWC",
      "mixture_description": "Normal weight control concrete",
      "component_original": "Sand",
      "component_standard": "fine aggregate",
      "category": "aggregate",
      "role_in_mix": "fine aggregate",
      "amount": 824,
      "unit": "kg/m3",
      "basis": "mix proportions per cubic metre reported in Table 4",
      "replacement_target": "",
      "replacement_pct": null,
      "reported_w_c_ratio": 0.55,
      "reported_w_p_ratio": null,
      "evidence_ids": ["E003"],
      "confidence": 0.96,
      "human_decision": "accept",
      "corrected_amount": null,
      "notes": ""
    },
    {
      "component_id": "CBM0001-MC004",
      "paper_id": "CBM0001",
      "mixture_id": "CBM0001-M001",
      "mixture_original_id": "NWC",
      "mixture_description": "Normal weight control concrete",
      "component_original": "Normal aggregates",
      "component_standard": "normal coarse aggregate",
      "category": "aggregate",
      "role_in_mix": "coarse aggregate",
      "amount": 867,
      "unit": "kg/m3",
      "basis": "mix proportions per cubic metre reported in Table 4",
      "replacement_target": "",
      "replacement_pct": null,
      "reported_w_c_ratio": 0.55,
      "reported_w_p_ratio": null,
      "evidence_ids": ["E003"],
      "confidence": 0.96,
      "human_decision": "accept",
      "corrected_amount": null,
      "notes": ""
    },
    {
      "component_id": "CBM0001-MC005",
      "paper_id": "CBM0001",
      "mixture_id": "CBM0001-M002",
      "mixture_original_id": "LWAC-1",
      "mixture_description": "Lightweight aggregate concrete with dry PUR foam aggregate",
      "component_original": "Cement",
      "component_standard": "cement",
      "category": "binder",
      "role_in_mix": "cementitious binder",
      "amount": 397,
      "unit": "kg/m3",
      "basis": "mix proportions per cubic metre reported in Table 4",
      "replacement_target": "",
      "replacement_pct": null,
      "reported_w_c_ratio": 0.55,
      "reported_w_p_ratio": null,
      "evidence_ids": ["E003", "E004"],
      "confidence": 0.96,
      "human_decision": "accept",
      "corrected_amount": null,
      "notes": ""
    },
    {
      "component_id": "CBM0001-MC006",
      "paper_id": "CBM0001",
      "mixture_id": "CBM0001-M002",
      "mixture_original_id": "LWAC-1",
      "mixture_description": "Lightweight aggregate concrete with dry PUR foam aggregate",
      "component_original": "Water",
      "component_standard": "water",
      "category": "water",
      "role_in_mix": "mixing water",
      "amount": 220,
      "unit": "kg/m3",
      "basis": "mix proportions per cubic metre reported in Table 4",
      "replacement_target": "",
      "replacement_pct": null,
      "reported_w_c_ratio": 0.55,
      "reported_w_p_ratio": null,
      "evidence_ids": ["E003", "E004"],
      "confidence": 0.96,
      "human_decision": "accept",
      "corrected_amount": null,
      "notes": ""
    },
    {
      "component_id": "CBM0001-MC007",
      "paper_id": "CBM0001",
      "mixture_id": "CBM0001-M002",
      "mixture_original_id": "LWAC-1",
      "mixture_description": "Lightweight aggregate concrete with dry PUR foam aggregate",
      "component_original": "Sand",
      "component_standard": "fine aggregate",
      "category": "aggregate",
      "role_in_mix": "fine aggregate",
      "amount": 824,
      "unit": "kg/m3",
      "basis": "mix proportions per cubic metre reported in Table 4",
      "replacement_target": "",
      "replacement_pct": null,
      "reported_w_c_ratio": 0.55,
      "reported_w_p_ratio": null,
      "evidence_ids": ["E003", "E004"],
      "confidence": 0.96,
      "human_decision": "accept",
      "corrected_amount": null,
      "notes": ""
    },
    {
      "component_id": "CBM0001-MC008",
      "paper_id": "CBM0001",
      "mixture_id": "CBM0001-M002",
      "mixture_original_id": "LWAC-1",
      "mixture_description": "Lightweight aggregate concrete with dry PUR foam aggregate",
      "component_original": "PUR-foam aggregates",
      "component_standard": "polyurethane foam lightweight coarse aggregate",
      "category": "aggregate",
      "role_in_mix": "lightweight coarse aggregate",
      "amount": 15.1,
      "unit": "kg/m3",
      "basis": "mix proportions per cubic metre reported in Table 4",
      "replacement_target": "normal coarse aggregate",
      "replacement_pct": null,
      "reported_w_c_ratio": 0.55,
      "reported_w_p_ratio": null,
      "evidence_ids": ["E002", "E003", "E004"],
      "confidence": 0.95,
      "human_decision": "accept",
      "corrected_amount": null,
      "notes": "Table 4 also reports PUR-foam volume content of 34% for this mixture."
    },
    {
      "component_id": "CBM0001-MC009",
      "paper_id": "CBM0001",
      "mixture_id": "CBM0001-M003",
      "mixture_original_id": "LWAC-1sat",
      "mixture_description": "Lightweight aggregate concrete with prewetted/saturated PUR foam aggregate",
      "component_original": "Cement",
      "component_standard": "cement",
      "category": "binder",
      "role_in_mix": "cementitious binder",
      "amount": 397,
      "unit": "kg/m3",
      "basis": "mix proportions per cubic metre reported in Table 4",
      "replacement_target": "",
      "replacement_pct": null,
      "reported_w_c_ratio": 0.55,
      "reported_w_p_ratio": null,
      "evidence_ids": ["E003", "E004"],
      "confidence": 0.96,
      "human_decision": "accept",
      "corrected_amount": null,
      "notes": ""
    },
    {
      "component_id": "CBM0001-MC010",
      "paper_id": "CBM0001",
      "mixture_id": "CBM0001-M003",
      "mixture_original_id": "LWAC-1sat",
      "mixture_description": "Lightweight aggregate concrete with prewetted/saturated PUR foam aggregate",
      "component_original": "Water",
      "component_standard": "water",
      "category": "water",
      "role_in_mix": "mixing water",
      "amount": 220,
      "unit": "kg/m3",
      "basis": "mix proportions per cubic metre reported in Table 4; does not include saturation water in prewetted LWA",
      "replacement_target": "",
      "replacement_pct": null,
      "reported_w_c_ratio": 0.55,
      "reported_w_p_ratio": null,
      "evidence_ids": ["E003", "E004", "E005"],
      "confidence": 0.95,
      "human_decision": "accept",
      "corrected_amount": null,
      "notes": "Text reports pre-wetting represents an additional about 47 kg/m3 water for LWAC-1sat."
    },
    {
      "component_id": "CBM0001-MC011",
      "paper_id": "CBM0001",
      "mixture_id": "CBM0001-M003",
      "mixture_original_id": "LWAC-1sat",
      "mixture_description": "Lightweight aggregate concrete with prewetted/saturated PUR foam aggregate",
      "component_original": "Sand",
      "component_standard": "fine aggregate",
      "category": "aggregate",
      "role_in_mix": "fine aggregate",
      "amount": 824,
      "unit": "kg/m3",
      "basis": "mix proportions per cubic metre reported in Table 4",
      "replacement_target": "",
      "replacement_pct": null,
      "reported_w_c_ratio": 0.55,
      "reported_w_p_ratio": null,
      "evidence_ids": ["E003", "E004"],
      "confidence": 0.96,
      "human_decision": "accept",
      "corrected_amount": null,
      "notes": ""
    },
    {
      "component_id": "CBM0001-MC012",
      "paper_id": "CBM0001",
      "mixture_id": "CBM0001-M003",
      "mixture_original_id": "LWAC-1sat",
      "mixture_description": "Lightweight aggregate concrete with prewetted/saturated PUR foam aggregate",
      "component_original": "PUR-foam aggregates",
      "component_standard": "polyurethane foam lightweight coarse aggregate",
      "category": "aggregate",
      "role_in_mix": "prewetted lightweight coarse aggregate",
      "amount": 15.1,
      "unit": "kg/m3",
      "basis": "mix proportions per cubic metre reported in Table 4",
      "replacement_target": "normal coarse aggregate",
      "replacement_pct": null,
      "reported_w_c_ratio": 0.55,
      "reported_w_p_ratio": null,
      "evidence_ids": ["E002", "E003", "E004", "E005"],
      "confidence": 0.95,
      "human_decision": "accept",
      "corrected_amount": null,
      "notes": "Table 4 also reports PUR-foam volume content of 34% for this mixture."
    },
    {
      "component_id": "CBM0001-MC013",
      "paper_id": "CBM0001",
      "mixture_id": "CBM0001-M004",
      "mixture_original_id": "LWAC-2sat",
      "mixture_description": "Lightweight aggregate concrete with prewetted PUR foam aggregate, superplasticizer, and reduced W/C",
      "component_original": "Cement",
      "component_standard": "cement",
      "category": "binder",
      "role_in_mix": "cementitious binder",
      "amount": 415,
      "unit": "kg/m3",
      "basis": "mix proportions per cubic metre reported in Table 4",
      "replacement_target": "",
      "replacement_pct": null,
      "reported_w_c_ratio": 0.44,
      "reported_w_p_ratio": null,
      "evidence_ids": ["E003", "E004"],
      "confidence": 0.96,
      "human_decision": "accept",
      "corrected_amount": null,
      "notes": ""
    },
    {
      "component_id": "CBM0001-MC014",
      "paper_id": "CBM0001",
      "mixture_id": "CBM0001-M004",
      "mixture_original_id": "LWAC-2sat",
      "mixture_description": "Lightweight aggregate concrete with prewetted PUR foam aggregate, superplasticizer, and reduced W/C",
      "component_original": "Water",
      "component_standard": "water",
      "category": "water",
      "role_in_mix": "mixing water",
      "amount": 183,
      "unit": "kg/m3",
      "basis": "mix proportions per cubic metre reported in Table 4; does not include saturation water in prewetted LWA",
      "replacement_target": "",
      "replacement_pct": null,
      "reported_w_c_ratio": 0.44,
      "reported_w_p_ratio": null,
      "evidence_ids": ["E003", "E004", "E005"],
      "confidence": 0.95,
      "human_decision": "accept",
      "corrected_amount": null,
      "notes": "Text reports pre-wetting represents an additional about 49 kg/m3 water for LWAC-2sat."
    },
    {
      "component_id": "CBM0001-MC015",
      "paper_id": "CBM0001",
      "mixture_id": "CBM0001-M004",
      "mixture_original_id": "LWAC-2sat",
      "mixture_description": "Lightweight aggregate concrete with prewetted PUR foam aggregate, superplasticizer, and reduced W/C",
      "component_original": "Sand",
      "component_standard": "fine aggregate",
      "category": "aggregate",
      "role_in_mix": "fine aggregate",
      "amount": 862,
      "unit": "kg/m3",
      "basis": "mix proportions per cubic metre reported in Table 4",
      "replacement_target": "",
      "replacement_pct": null,
      "reported_w_c_ratio": 0.44,
      "reported_w_p_ratio": null,
      "evidence_ids": ["E003", "E004"],
      "confidence": 0.96,
      "human_decision": "accept",
      "corrected_amount": null,
      "notes": ""
    },
    {
      "component_id": "CBM0001-MC016",
      "paper_id": "CBM0001",
      "mixture_id": "CBM0001-M004",
      "mixture_original_id": "LWAC-2sat",
      "mixture_description": "Lightweight aggregate concrete with prewetted PUR foam aggregate, superplasticizer, and reduced W/C",
      "component_original": "PUR-foam aggregates",
      "component_standard": "polyurethane foam lightweight coarse aggregate",
      "category": "aggregate",
      "role_in_mix": "prewetted lightweight coarse aggregate",
      "amount": 15.8,
      "unit": "kg/m3",
      "basis": "mix proportions per cubic metre reported in Table 4",
      "replacement_target": "normal coarse aggregate",
      "replacement_pct": null,
      "reported_w_c_ratio": 0.44,
      "reported_w_p_ratio": null,
      "evidence_ids": ["E002", "E003", "E004", "E005"],
      "confidence": 0.95,
      "human_decision": "accept",
      "corrected_amount": null,
      "notes": "Table 4 also reports PUR-foam volume content of 35% for this mixture."
    },
    {
      "component_id": "CBM0001-MC017",
      "paper_id": "CBM0001",
      "mixture_id": "CBM0001-M004",
      "mixture_original_id": "LWAC-2sat",
      "mixture_description": "Lightweight aggregate concrete with prewetted PUR foam aggregate, superplasticizer, and reduced W/C",
      "component_original": "SP",
      "component_standard": "polycarboxylate-based superplasticizer",
      "category": "admixture",
      "role_in_mix": "water-reducing admixture",
      "amount": 1.405,
      "unit": "kg/m3",
      "basis": "mix proportions per cubic metre reported in Table 4",
      "replacement_target": "",
      "replacement_pct": null,
      "reported_w_c_ratio": 0.44,
      "reported_w_p_ratio": null,
      "evidence_ids": ["E001", "E003"],
      "confidence": 0.96,
      "human_decision": "accept",
      "corrected_amount": null,
      "notes": ""
    },
    {
      "component_id": "CBM0001-MC018",
      "paper_id": "CBM0001",
      "mixture_id": "CBM0001-M005",
      "mixture_original_id": "LWAC-3sat",
      "mixture_description": "Lightweight aggregate concrete with prewetted PUR foam aggregate, superplasticizer, reduced W/C, and higher PUR foam content",
      "component_original": "Cement",
      "component_standard": "cement",
      "category": "binder",
      "role_in_mix": "cementitious binder",
      "amount": 353,
      "unit": "kg/m3",
      "basis": "mix proportions per cubic metre reported in Table 4",
      "replacement_target": "",
      "replacement_pct": null,
      "reported_w_c_ratio": 0.44,
      "reported_w_p_ratio": null,
      "evidence_ids": ["E003", "E004"],
      "confidence": 0.96,
      "human_decision": "accept",
      "corrected_amount": null,
      "notes": ""
    },
    {
      "component_id": "CBM0001-MC019",
      "paper_id": "CBM0001",
      "mixture_id": "CBM0001-M005",
      "mixture_original_id": "LWAC-3sat",
      "mixture_description": "Lightweight aggregate concrete with prewetted PUR foam aggregate, superplasticizer, reduced W/C, and higher PUR foam content",
      "component_original": "Water",
      "component_standard": "water",
      "category": "water",
      "role_in_mix": "mixing water",
      "amount": 156,
      "unit": "kg/m3",
      "basis": "mix proportions per cubic metre reported in Table 4; does not include saturation water in prewetted LWA",
      "replacement_target": "",
      "replacement_pct": null,
      "reported_w_c_ratio": 0.44,
      "reported_w_p_ratio": null,
      "evidence_ids": ["E003", "E004", "E005"],
      "confidence": 0.95,
      "human_decision": "accept",
      "corrected_amount": null,
      "notes": "Text reports pre-wetting represents an additional about 62 kg/m3 water for LWAC-3sat."
    },
    {
      "component_id": "CBM0001-MC020",
      "paper_id": "CBM0001",
      "mixture_id": "CBM0001-M005",
      "mixture_original_id": "LWAC-3sat",
      "mixture_description": "Lightweight aggregate concrete with prewetted PUR foam aggregate, superplasticizer, reduced W/C, and higher PUR foam content",
      "component_original": "Sand",
      "component_standard": "fine aggregate",
      "category": "aggregate",
      "role_in_mix": "fine aggregate",
      "amount": 734,
      "unit": "kg/m3",
      "basis": "mix proportions per cubic metre reported in Table 4",
      "replacement_target": "",
      "replacement_pct": null,
      "reported_w_c_ratio": 0.44,
      "reported_w_p_ratio": null,
      "evidence_ids": ["E003", "E004"],
      "confidence": 0.96,
      "human_decision": "accept",
      "corrected_amount": null,
      "notes": ""
    },
    {
      "component_id": "CBM0001-MC021",
      "paper_id": "CBM0001",
      "mixture_id": "CBM0001-M005",
      "mixture_original_id": "LWAC-3sat",
      "mixture_description": "Lightweight aggregate concrete with prewetted PUR foam aggregate, superplasticizer, reduced W/C, and higher PUR foam content",
      "component_original": "PUR-foam aggregates",
      "component_standard": "polyurethane foam lightweight coarse aggregate",
      "category": "aggregate",
      "role_in_mix": "prewetted lightweight coarse aggregate",
      "amount": 20.1,
      "unit": "kg/m3",
      "basis": "mix proportions per cubic metre reported in Table 4",
      "replacement_target": "normal coarse aggregate",
      "replacement_pct": null,
      "reported_w_c_ratio": 0.44,
      "reported_w_p_ratio": null,
      "evidence_ids": ["E002", "E003", "E004", "E005"],
      "confidence": 0.95,
      "human_decision": "accept",
      "corrected_amount": null,
      "notes": "Table 4 also reports PUR-foam volume content of 45% for this mixture."
    },
    {
      "component_id": "CBM0001-MC022",
      "paper_id": "CBM0001",
      "mixture_id": "CBM0001-M005",
      "mixture_original_id": "LWAC-3sat",
      "mixture_description": "Lightweight aggregate concrete with prewetted PUR foam aggregate, superplasticizer, reduced W/C, and higher PUR foam content",
      "component_original": "SP",
      "component_standard": "polycarboxylate-based superplasticizer",
      "category": "admixture",
      "role_in_mix": "water-reducing admixture",
      "amount": 1.196,
      "unit": "kg/m3",
      "basis": "mix proportions per cubic metre reported in Table 4",
      "replacement_target": "",
      "replacement_pct": null,
      "reported_w_c_ratio": 0.44,
      "reported_w_p_ratio": null,
      "evidence_ids": ["E001", "E003"],
      "confidence": 0.96,
      "human_decision": "accept",
      "corrected_amount": null,
      "notes": ""
    }
  ],
  "strength_results": [
    {
      "result_id": "CBM0001-R001",
      "paper_id": "CBM0001",
      "mixture_id": "CBM0001-M001",
      "mixture_original_id": "NWC",
      "property": "compressive_strength",
      "age_days": 28,
      "unit": "MPa",
      "table_value": null,
      "recommended_value": null,
      "final_value": null,
      "value_status": "figure_digitization_required",
      "is_approximate": true,
      "estimated_error_mpa": null,
      "curing_condition_id": "CBM0001-COND001",
      "testing_condition_id": "CBM0001-COND002",
      "evidence_ids": ["E006", "E007", "E008"],
      "confidence": 0.62,
      "human_decision": "",
      "notes": "Fig. 8 gives 28-day compressive strength results, but the packet does not include readable numeric plotted values for NWC."
    },
    {
      "result_id": "CBM0001-R002",
      "paper_id": "CBM0001",
      "mixture_id": "CBM0001-M002",
      "mixture_original_id": "LWAC-1",
      "property": "compressive_strength",
      "age_days": 28,
      "unit": "MPa",
      "table_value": null,
      "recommended_value": null,
      "final_value": null,
      "value_status": "figure_digitization_required",
      "is_approximate": true,
      "estimated_error_mpa": null,
      "curing_condition_id": "CBM0001-COND001",
      "testing_condition_id": "CBM0001-COND002",
      "evidence_ids": ["E006", "E007", "E008", "E009"],
      "confidence": 0.65,
      "human_decision": "",
      "notes": "Abstract/conclusions report lightweight concrete compressive strength range of 8-16 MPa; mixture-level value requires Fig. 8 digitization."
    },
    {
      "result_id": "CBM0001-R003",
      "paper_id": "CBM0001",
      "mixture_id": "CBM0001-M003",
      "mixture_original_id": "LWAC-1sat",
      "property": "compressive_strength",
      "age_days": 28,
      "unit": "MPa",
      "table_value": null,
      "recommended_value": null,
      "final_value": null,
      "value_status": "figure_digitization_required",
      "is_approximate": true,
      "estimated_error_mpa": null,
      "curing_condition_id": "CBM0001-COND001",
      "testing_condition_id": "CBM0001-COND002",
      "evidence_ids": ["E006", "E007", "E008", "E009"],
      "confidence": 0.65,
      "human_decision": "",
      "notes": "Text states pre-wetting decreased compressive strength by 41% between LWAC-1 and LWAC-1sat, but exact mixture-level values require Fig. 8 digitization."
    },
    {
      "result_id": "CBM0001-R004",
      "paper_id": "CBM0001",
      "mixture_id": "CBM0001-M004",
      "mixture_original_id": "LWAC-2sat",
      "property": "compressive_strength",
      "age_days": 28,
      "unit": "MPa",
      "table_value": null,
      "recommended_value": null,
      "final_value": null,
      "value_status": "figure_digitization_required",
      "is_approximate": true,
      "estimated_error_mpa": null,
      "curing_condition_id": "CBM0001-COND001",
      "testing_condition_id": "CBM0001-COND002",
      "evidence_ids": ["E006", "E007", "E008", "E009"],
      "confidence": 0.65,
      "human_decision": "",
      "notes": "Abstract/conclusions report lightweight concrete compressive strength range of 8-16 MPa; mixture-level value requires Fig. 8 digitization."
    },
    {
      "result_id": "CBM0001-R005",
      "paper_id": "CBM0001",
      "mixture_id": "CBM0001-M005",
      "mixture_original_id": "LWAC-3sat",
      "property": "compressive_strength",
      "age_days": 28,
      "unit": "MPa",
      "table_value": null,
      "recommended_value": null,
      "final_value": null,
      "value_status": "figure_digitization_required",
      "is_approximate": true,
      "estimated_error_mpa": null,
      "curing_condition_id": "CBM0001-COND001",
      "testing_condition_id": "CBM0001-COND002",
      "evidence_ids": ["E006", "E007", "E008", "E009"],
      "confidence": 0.65,
      "human_decision": "",
      "notes": "Abstract/conclusions report lightweight concrete compressive strength range of 8-16 MPa; mixture-level value requires Fig. 8 digitization."
    }
  ],
  "conditions": [
    {
      "condition_id": "CBM0001-COND001",
      "paper_id": "CBM0001",
      "condition_type": "curing",
      "applies_to": "all concrete cylindrical specimens before compressive-strength testing",
      "specimen_type": "cylindrical concrete specimen",
      "temperature_c": "20 +/- 2",
      "rh_pct": ">90 for first 24 h; water tank after demoulding",
      "curing_method": "moist-cured for 24 h, demoulded, then cylindrical specimens kept in a water tank until testing",
      "demould_time_days": 1,
      "test_age_days": 28,
      "test_method": "",
      "test_standard": "",
      "specimen_geometry": "diameter 11 cm; height 22 cm",
      "exposure_solution": "",
      "exposure_duration_days": null,
      "evidence_ids": ["E006"],
      "confidence": 0.93,
      "human_decision": "accept",
      "notes": ""
    },
    {
      "condition_id": "CBM0001-COND002",
      "paper_id": "CBM0001",
      "condition_type": "testing",
      "applies_to": "28-day compressive strength of all concrete mixtures",
      "specimen_type": "cylindrical concrete specimen",
      "temperature_c": null,
      "rh_pct": null,
      "curing_method": "",
      "demould_time_days": null,
      "test_age_days": 28,
      "test_method": "compressive strength tested on cylindrical specimens; average of two specimens",
      "test_standard": "",
      "specimen_geometry": "diameter 11 cm; height 22 cm",
      "exposure_solution": "",
      "exposure_duration_days": null,
      "evidence_ids": ["E006", "E007"],
      "confidence": 0.93,
      "human_decision": "accept",
      "notes": ""
    }
  ],
  "figures": [
    {
      "figure_id": "CBM0001-FIG008",
      "paper_id": "CBM0001",
      "page": 6,
      "caption": "Fig. 8 gives the results of compressive strength tests at 28 days.",
      "figure_type": "bar or plotted mechanical-property results",
      "strength_relevance": "primary compressive-strength figure requiring digitization",
      "image_path": "",
      "extraction_status": "figure_digitization_required",
      "confidence": 0.76,
      "human_decision": "",
      "notes": "Packet text references Fig. 8 but does not include readable numeric plotted values."
    },
    {
      "figure_id": "CBM0001-FIG010",
      "paper_id": "CBM0001",
      "page": 7,
      "caption": "Values of dynamic modulus of elasticity plotted on Figs. 8 and 10 as a function of air-dried density.",
      "figure_type": "mechanical-property correlation figure",
      "strength_relevance": "secondary; may include Fig. 8 context but packet text focuses on dynamic modulus",
      "image_path": "",
      "extraction_status": "not_extracted_not_primary_strength",
      "confidence": 0.45,
      "human_decision": "",
      "notes": "Not used for direct compressive-strength extraction."
    }
  ],
  "evidence": [
    {
      "evidence_id": "E001",
      "paper_id": "CBM0001",
      "source_modality": "text",
      "page": 2,
      "source_location": "Section 2.1.1 Cement, normal weight aggregates and superplasticizer",
      "evidence_text": "The cement used is CEM I 52.5 N. A polycarboxylate-based superplasticizer was added to concretes with lower water-to-cement ratio.",
      "supports": "cement identity and SP type",
      "confidence": 0.9,
      "human_decision": "accept",
      "notes": ""
    },
    {
      "evidence_id": "E002",
      "paper_id": "CBM0001",
      "source_modality": "text",
      "page": 2,
      "source_location": "Section 2.1.2 PUR foam lightweight aggregates",
      "evidence_text": "The lightweight aggregates incorporated in concrete are coarse particles (8-20 mm) of PUR foam waste.",
      "supports": "PUR foam aggregate identity and size",
      "confidence": 0.9,
      "human_decision": "accept",
      "notes": ""
    },
    {
      "evidence_id": "E003",
      "paper_id": "CBM0001",
      "source_modality": "table",
      "page": 2,
      "source_location": "Table 4",
      "evidence_text": "Mix proportions (kg/m3): NWC 397 cement, 220 water, 824 sand, 867 normal aggregates, W/C 0.55; LWAC-1 397, 220, 824, PUR foam 15.1, W/C 0.55; LWAC-1sat same; LWAC-2sat 415, 183, 862, PUR foam 15.8, SP 1.405, W/C 0.44; LWAC-3sat 353, 156, 734, PUR foam 20.1, SP 1.196, W/C 0.44.",
      "supports": "mixture proportions and W/C ratios",
      "confidence": 0.96,
      "human_decision": "accept",
      "notes": ""
    },
    {
      "evidence_id": "E004",
      "paper_id": "CBM0001",
      "source_modality": "text",
      "page": 2,
      "source_location": "Section 2.2 Concrete mixtures",
      "evidence_text": "Four lightweight aggregate concretes (LWAC-1, LWAC-1sat, LWAC-2sat and LWAC-3sat), incorporating PUR-foam aggregates, and a normal weight concrete (NWC), as control material, were prepared.",
      "supports": "mixture identifiers and descriptions",
      "confidence": 0.9,
      "human_decision": "accept",
      "notes": ""
    },
    {
      "evidence_id": "E005",
      "paper_id": "CBM0001",
      "source_modality": "text",
      "page": 3,
      "source_location": "Section 2.2 Concrete mixtures",
      "evidence_text": "Pre-wetting of LWA represents an addition of water of about 47 kg/m3, 49 kg/m3 and 62 kg/m3 for LWAC-1sat, LWAC-2sat and LWAC-3sat mixes, respectively.",
      "supports": "additional saturation water for prewetted lightweight aggregate mixtures",
      "confidence": 0.9,
      "human_decision": "accept",
      "notes": ""
    },
    {
      "evidence_id": "E006",
      "paper_id": "CBM0001",
      "source_modality": "text",
      "page": 3,
      "source_location": "Section 2.3 Experimental program and testing procedures",
      "evidence_text": "Cylindrical specimens (diameter 11 cm; height 22 cm) were moist-cured at 20 +/- 2 C and over 90% RH for 24 h, demoulded, and kept in a water tank at 20 +/- 2 C until testing.",
      "supports": "specimen geometry and curing conditions",
      "confidence": 0.93,
      "human_decision": "accept",
      "notes": ""
    },
    {
      "evidence_id": "E007",
      "paper_id": "CBM0001",
      "source_modality": "text",
      "page": 3,
      "source_location": "Section 2.3.3 Mechanical properties",
      "evidence_text": "The 28-day compressive strength was tested on cylindrical specimens. Each mechanical property value is the average from tests on two specimens.",
      "supports": "compressive-strength age, specimen type, and replicate basis",
      "confidence": 0.93,
      "human_decision": "accept",
      "notes": ""
    },
    {
      "evidence_id": "E008",
      "paper_id": "CBM0001",
      "source_modality": "text",
      "page": 6,
      "source_location": "Section 3.3.1 Compressive strength",
      "evidence_text": "Fig. 8 gives the results of compressive strength tests at 28 days. Lightweight concrete strengths decreased from 57% to 78% compared to the control concrete.",
      "supports": "Fig. 8 contains 28-day compressive strength values but packet lacks exact numeric plotted values",
      "confidence": 0.72,
      "human_decision": "",
      "notes": ""
    },
    {
      "evidence_id": "E009",
      "paper_id": "CBM0001",
      "source_modality": "text",
      "page": 1,
      "source_location": "Abstract",
      "evidence_text": "The mechanical properties of the LWAC ranged between 8 and 16 MPa for the compressive strength.",
      "supports": "range of lightweight concrete compressive strengths",
      "confidence": 0.78,
      "human_decision": "",
      "notes": "Range is not mixture-specific."
    },
    {
      "evidence_id": "E010",
      "paper_id": "CBM0001",
      "source_modality": "text",
      "page": 9,
      "source_location": "Conclusions",
      "evidence_text": "The lightweight concretes showed compressive strength ranging between 8 and 16 MPa.",
      "supports": "conclusion-level range of lightweight concrete compressive strengths",
      "confidence": 0.78,
      "human_decision": "",
      "notes": "Range is not mixture-specific."
    }
  ],
  "review_queue": [
    {
      "review_id": "CBM0001-REV001",
      "paper_id": "CBM0001",
      "target_sheet": "strength_results",
      "target_record_ids": ["CBM0001-R001", "CBM0001-R002", "CBM0001-R003", "CBM0001-R004", "CBM0001-R005", "CBM0001-FIG008"],
      "priority": "high",
      "question": "Digitize or manually read Fig. 8 to obtain 28-day compressive strength values in MPa for NWC, LWAC-1, LWAC-1sat, LWAC-2sat, and LWAC-3sat.",
      "suggested_action": "Open the source PDF figure and record exact or digitized bar values; then update final_value, estimated_error_mpa, value_status, and human_decision for each strength result.",
      "human_answer": "",
      "final_decision": "",
      "notes": "Packet text confirms Fig. 8 contains the target values, but no readable numeric values are provided."
    }
  ],
  "quality": {
    "overall_confidence": 0.78,
    "direct_insert_count": 0,
    "review_count": 1,
    "needs_human_review": true,
    "main_risks": [
      "Compressive-strength values are not directly readable from the supplied packet and require Fig. 8 digitization.",
      "The abstract and conclusions provide only a range for lightweight concretes, not mixture-level values.",
      "PUR-foam volume content is captured in notes because the component amount field uses the kg/m3 mix-proportion values from Table 4."
    ]
  }
}
