Repository: Yanjie-Bill/Cement-database

File: llm_run/production/CBM0002/context_packet.json
{
  "paper": {
    "paper_id": "CBM0002",
    "pdf_filename": "10.1016_j.conbuildmat.2009.12.006.pdf",
    "doi": "10.1016/j.conbuildmat.2009.12.006",
    "title": ""
  },
  "pages": [
    {
      "page": 1,
      "score": 9,
      "reason": [
        "first page",
        "compressive-strength keyword",
        "mixture keyword"
      ],
      "text": "Investigation on phosphogypsum–steel slag–granulated blast-furnace slag–limestone cement Yun Huang *, ZongShou Lin Key Laboratory of Silicate Materials Science and Engineering of Ministry of Education, Wuhan University of Technology, 122 LuoShi Road, Wuhan 430070, PR China article info Article history: Received 25 December 2008 Received in revised form 2 November 2009 Accepted 3 December 2009 Available online 4 January 2010 Keywords: Phosphogypsum Steel slag Industrial waste Hydraulic cementitious material abstract This study investigated a cementitious material by utilizing two industrial wastes, phosphogypsum (PG) and steel slag (SS), combined with another industrial byproduct ground granulated blast-furnace slag (GGBFS) and limestone (LS). The 28d compressive strength of a mixture of 45% PG, 10% SS, 35% GGBFS and 10% LS exceeded 40 MPa. XRD and SEM analyses showed that the main hydration products were ettringite and C–S–H gel. Part of PG reacted with GGBFS and SS to form ettringite, the residual PG was wrapped by hydration products. SS in the cement acted as an alkalinity activator. Over dosage of SS may cause unsoundness. /C2112009 Elsevier Ltd. All rights reserved. 1. Introduction Phosphogypsum (PG) is a byproduct generated by phosphorus fertilizer industry. It consists mainly of CaSO 4/C12H2O and contains some impurities such as P 2O5,F /C0, and organic substances. The quantity of PG is large: about 5 tons of PG is produced for each ton phosphate acid. The annual production of this material in Chi- na is 40 million tons at present and only 10% is utilized. Over 400 million tons of PG has been accumulating as wastes in China. Steel slag (SS) is the residue yielded from steel reﬁning industry. The production of steel was over 500 million tons in 2008 in China and about 70 million tons SS was produced. Only 15–20% of the SS was utilized. The accumulation of these industrial wastes not only occupies large land but also causes environment pollution, which has become a serious society problem. PG can be used as setting regulator in portland cement as sub- stitute of natural gypsum, but in some case, the impurities in un- treated PG unfavorably retard setting time and decrease strength of cement [1]. For maximum utilization of PG in cement, many researchers have studied the effects of impurities in PG on ce- ment properties and methods to mitigate the deleterious effects of impurities. Potgieter et al. [2] studied physical and chemical treatments of PG to avoid retarding and strength decreasing. A combined treatment of wet milling phosphogypsum with lime slurry in a ball mill was derived from his experiments and was recommended for full-scale plant applications. Singh [3] treated phosphogypsum with aqueous citric acid solution to purify phos- phogypsum and improve its quality to make it ﬁt for manufacture of cement and gypsum plaster for the ﬁrst time. Portland cement and portland slag cement produced with puriﬁed phosphogypsum were found to have strength properties similar to those produced from mineral gypsum. Smadi et al. [4] studied potential use of PG in concrete as substitution of portland cement. PG was puriﬁed by calcination at temperatures of 160, 750, 850 and 950 /C176C. Erdem and Olmez [5] used PG to make supersulphated cement (SSC). The SSC of 85% slag, 10% phosphoanhydrite and 5% clinker was found to have the highest strength values at 90 days. Singh and Garg [6] investigated a durable binder based on calcined phos- phogypsu"
    },
    {
      "page": 3,
      "score": 7,
      "reason": [
        "compressive-strength keyword",
        "mixture keyword",
        "methods keyword"
      ],
      "text": "Cement specimens used in the setting time test were sealed in plastic bags and cured at 20 /C176C. At 3 days, 7 days and 28 days, respectively, the hydration of the sam- ples was stopped by immersing in alcohol for 24 h and then dried at 35 /C176C for 1 h. The hydration products were examined by X-ray diffraction (XRD), with a Rigaku DIMAX-RB diffractometer using Cu target, 40 kV voltage and 50 mA current. The hydration products were also inspected by scanning electron microscopy (SEM), using a Jeol JSM-5610LV scanning electron microscope. 3. Data analysis and discussion 3.1. The effect of mix proportions on strength development The contents of PG and LS in specimens S1, S2, S3 and S4 were ﬁxed at 45% and 10%, respectively. The proportion of SS increased from 5% to 20% and the proportion of GBBS decreased from 40% to 25% accordingly in these mixtures. The compressive and ﬂexural strengths are shown in Fig. 3 . The cements with 45% PG had low 3 days strength, but showed a satisfactory strength increase at 7 days. Specimen S2 (SS 10%, GGBFS 35%) presented the highest strength at both 3 days and 7 days ages among the mixtures tested. At 28 days age, specimen S1 (SS 5%, GGBFS 40%) had the highest strength; the strength of S2 was slightly lower than that of S1. Although SS contains large amount of silicate mineral, its hydra- tion reactivity is much lower than GGBFS. The strength develop- ment is controlled by the hydration of GGBFS in present mixtures. SS plays the role of providing alkalinity that activates GGBFS hydration. A proper alkaline environment is critical for hydration of GGBFS. Too high or too low alkalinity is not desirable. The ratio of GGBFS to SS is the factor that determines the alkalinity, which inﬂuences strength development. The experiment results indicated that the ratio of 3.5:1 produced the highest strength. Another group of mixtures P1, P2, S2, P3 and P4 with ﬁxed ratio of GGBFS:SS:LS of 3.5:1:1 were made. The proportion of PG varied in these mixtures from 25% to 65%. The compressive strength and ﬂexural strength are shown in Fig. 4. The results showed that both 3 days and 7 days strengths decreased with increase of PG. When PG increased from 25% to 45%, the 28 days strength varied slightly. When PG exceeded 45%, the strength decreased signiﬁcantly at all ages. Previous researches [13,14] on supersulphated cement (SSC) show that gypsum also activates GGBFS hydration. The dosage of gypsum in SSC is 15–20% typically. With increase of gypsum in SSC, the strength decreases due to cementitious material reduc- tion. But in present study, the 28 days strength did not decrease with increase of PG in the range of 25–45%, indicating that the residual PG is not inert, which is consistent with the ﬁnding of Mun et al. [15]. 3.2. Volume stability Expansion of all specimens S1, S2, S3 and S4 tested by boiling method was less than 1 mm. Expansion cured in 20 /C176C water at dif- ferent ages is shown in Fig. 5. All specimens expanded when cured Table 1 Chemical compositions (mass %) and some physical properties of raw materials. Item Loss SiO 2 Al2O3 Fe2O3 CaO MgO SO 3 P2O5 F— Total Density (kg/m 3) Blaine’s surface area (m 2/kg) PG 11.91 3.21 1.09 0.31 34.52 0.06 47.30 1.10 0.20 99.70 2350 813 GGBFS /C00.17 33.97 17.03 2.13 36.09 8.17 97.39 2910 343 LS 40.91 4.10 1.24 0.30 51.36 0.72 98.63 2720 839 SS 6.05 16.63 7.00 18.90 38.50 9.42 96.50 3280 369Table 2 Mixtures and measured properties. No. Mixed proportion (wt.%) Density (kg/m 3"
    },
    {
      "page": 4,
      "score": 7,
      "reason": [
        "compressive-strength keyword",
        "mixture keyword",
        "methods keyword"
      ],
      "text": "in water. S1 and S2 did not expand after 3d; expansion of S3 and S4 increased until 14d. The 28 days expansion of S3 and S4 exceeded the standard requirement. It is indicated that the 28 days expan- sion of the mixtures were related to SS percentage. With increase of SS, the 28 days expansion increased and the 28 days strength decreased. Since the soundness of cement by boiling method is stable, we analyse that the expansion cured in 20 /C176C water is related to the ettringite formation, not due to free lime contained in SS, because ettringite is decomposed at about 70 /C176C[16]. 3.3. XRD and SEM analyses The XRD patterns of specimen S2 at different curing ages are shown in Fig. 6 and the intensities of main gypsum diffraction peaks of S2 at different curing ages are listed in Table 3 . The main crystalline components in the hydrated paste were ettringite and 0 1 2 3 4 5 6 7 8 9Flexural Strength (MPa) P1 P2 S2 P3 P4 3d 7d 28d 0 10 20 30 40 50 Compressive Strength (MPa) P1 P2 S2 P3 P4 3d 7d 28d Fig. 4. Flexural and compressive strength of P1, P2, S2, P3 and P4. 0 5 10 15 20 25 30 0 1 2 3 4 5 6 7 8 9 10 11 12 13Expansion (mm) Curing Age (days) S1 S2 S3 S4 Fig. 5. Le Chetalier clamp expansion of S1, S2, S3 and S4. Fig. 6. XRD patterns of S2 at curing ages of 3 days, 7 days and 28 days. Table 3 The intensities (count number) of main gypsum diffraction peaks of S2 at 3 days, 7 days and 28 days curing age. d = 7.6224 d = 4.2875 d = 3.0661 3 days 5000 2287 2337 7 days 3775 1750 1850 28 days 3475 1725 1712 Y. Huang, Z. Lin / Construction and Building Materials 24 (2010) 1296–1301 1299"
    },
    {
      "page": 5,
      "score": 7,
      "reason": [
        "compressive-strength keyword",
        "mixture keyword",
        "methods keyword"
      ],
      "text": "residual PG. LS was also observed in the patterns. Calcium hydrox- ide was not found in these patterns. The peaks of ettringite in- creased and those of gypsum decreased (see Table 3 ) with increasing curing age, indicating that PG was consumed during hydration and more and more ettringite were formed. The ettringite formed at early ages shown in Fig. 7 were con- nected to each other and built up a framework that is beneﬁcial to early strength development. But expansive ettringite formed in rigid paste may cause structure damage and strength reduction. Whether ettringite can cause expansive damage depends on not only the quantity but also the condition under which ettringite forms. In high CaO concentration solution, ettringite packs densely adjacent to other solid particle surfaces, which tends to expand; in low CaO concentration solution, ettringite is produced dispersively, which has less tendency to expand [17]. In ordinary portland ce- ment, the concentration of CaO in solution is always saturated, with control of SO 3 amount, the damage due to expansive ettring- ite does not occur. In present mixtures, unreacted gypsum was found at all ages, the CaO concentration must be controlled to avoid the expansive ettringite by limiting SS less than 10%. The SEM images in Fig. 7 also shows C–S–H gel and unreacted PG which was surrounded by hydration products. More and more hydration products formed with increasing curing age, producing more and more dense structure. Because gypsum in present mix- tures was overdosed, GGBFS hydrated in saturated SO 2/C0 4 and Ca 2+ solution. Activated by alkalis, reactive ingredients Al 2O3 and CaO in GGBFS dissolved into solution. As a result, ettringite and C–S– H gel were formed. The pores were ﬁlled and the paste became denser, resulting in a stronger structure. GGBFS was one of the main cementitious materials in present mixtures. The strength development depended on the hydration speed of GGBFS. The alkalinity increase during hydration process accelerated dissolving of the glassy components in GGBFS. Thus when SS increased from 5% to 10%, the 7 days strength increased signiﬁcantly, but when SS exceeded 10%, expansive ettringite were formed, causing structure damage and strength reduction. The SEM images show that, large amount of needle-shape ettringite was formed on PG surface at early ages, which connected the PG particles and hydration products together and increased the interface binding strength. With PG percentage increase in a cer- tain range, the strength of cement was not affected. 4. Conclusions a. The 28 days compressive strength of the mixture of 45% PG, 10% SS, 35% GGBFS and 10% LS, exceeded 40 MPa. b. GGBFS hydrated by both alkaline and sulphate activation. Ettringite and C–S–H gel hydration products were formed. PG residuals were connected by the hydration products and framework structure was built at early ages. With con- tinuous hydration reaction, pores were ﬁlled by C–S–H gel and ettringite. c. SS in the cement acted as an alkalinity activator. Over dosage of SS may cause unsoundness. Acknowledgement The authors express their thanks to Dr. Yunbo Chen for his invaluable advices and useful suggestions. References [1] Potgieter JH, Potgieter SS, McCrindle RI. A comparison of the performance of various synthetic gypsums in plant trials during the manufacturing of OPC clinker. Cem Concr Res 2004;34(12):2245–50. [2] Potgieter JH, Potgieter SS, McCrindle RI. An investigation into the effect "
    },
    {
      "page": 2,
      "score": 3,
      "reason": [
        "mixture keyword",
        "methods keyword"
      ],
      "text": "No literature on the combination of PG, SS, GGBFS and LS was found at this time. The aim of present research is to investigate low energy consumption cement by using PG, SS, GGBFS and LS extending the application of PG and SS in building materials. A ser- ies of cement containing different mix proportions of PG were pre- pared. Water demand, setting time, soundness and compressive strength were measured. In addition, XRD and SEM were applied in order to study the hydration products and the microstructure of the cement. 2. Experimental 2.1. Materials PG was supplied by Hubei Huangmailing Phosphoric Chemical Group Corp. of China. It is a powder contained 15–20% water. The sample was dried in 60 /C176C oven and ground in a £500 mm /C2500 mm laboratory ball mill. The XRD pattern of PG is illustrated in Fig. 1 . GGBFS and limestone were obtained from Huaxin Cement Corp. Ltd. of China. The Blaine’s surface area of GGBFS is 343 m 2/kg. Limestone was ground by a £500 mm /C2500 mm laboratory ball mill. SS was obtained from Wuhan Steel and Iron Group Corp. of China, ground by a £500 /C2500 laboratory ball mill. Its XRD pattern is illustrated in Fig. 2 . The chemical compositions, density and Blaine’s surface area of all raw materi- als are listed in Table 1 . The mixtures are shown in Table 2 and mixed in a laboratory mixer. 2.2. Testing methods The water demand, setting time and soundness were tested according to ISO 9597. Since the setting time is long (see Table 2 ), all specimens were boiled or im- mersed in 20 /C176C water after 48 h instead of 24 h for Le Chatelier clamp expansion test. The mortar strength was tested according to ISO 976. The sand used in the test was Chinese cement standard sand. The binder to sand ratio was 1:3 and the binder to water ratio was 0.5. The mortar was cast to 40 mm /C240 mm /C2160 mm mold and cured at 20 /C176C in standard curing box of cement. All specimens were demoul- ded after 48 h instead of 24 h speciﬁed in the standards due to long setting time (see Table 2 ) and immersed in 20 /C176C water until testing. Fig. 1. XRD pattern of phosphogypsum. Fig. 2. XRD pattern of steel slag. Y. Huang, Z. Lin / Construction and Building Materials 24 (2010) 1296–1301 1297"
    },
    {
      "page": 6,
      "score": 2,
      "reason": [
        "mixture keyword"
      ],
      "text": "[6] Singh Manjit, Garg Mridul. Investigation of a durable gypsum binder for building materials. Construct Build Mater 1992;6(1):52–6. [7] Singh Manjit, Garg Mridul. Phosphogypsum–ﬂy ash cementitious binder – its hydration and strength development. Cem Concr Res 1995;25(4):752–8. [8] Degirmenci Nurhayat, Okucu Arzu, Turabi Ayse. Application of phosphogypsum in soil stabilization. Build Environ 2007;42(9):3393–8. [9] Shen Weiguo, Zhou Mingkai, Zhao Qinglin. Study on lime–ﬂy ash– phosphogypsum binder. Constr Build Mater 2007;21(7):1480–5. [10] Maslehuddin M, Sharif Alfarabi M, Shameem M. Comparison of properties of steel slag and crushed limestone aggregate concretes. Construct Build Mater 2003;17(2):105–12. [11] Manso Juan M, Polanco Juan A, Losan Milagros. Durability of concrete made with EAF slag as aggregate. Cem Concr Compos 2006;28(6):528–34. [12] Kourounis S, Tsivilis S, Tsakiridis PE. Properties and hydration of blended cements with steelmaking slag. Cem Concr Res 2007;37(6):815–22. [13] Gruskovnjak A, Lothenbach B, Winnefeld F. Hydration mechanisms of super sulphated slag cement. Cem Concr Res 2008;38(3):983–92. [14] Dutta DK, Borthakur PC. Activation of low lime high alumina granulated blast furnace slag by anhydrite. Cem Concr Res 1990;50(5):711–22. [15] Mun KJ, Hyoung WK, Lee CW. Basic properties of non-sintering cement using phosphogypsum and waste lime as activator. Constr Build Mater 2007;21(8):1342–50. [16] Taylor Harry FW. Cement chemistry. 2nd ed. London: Thomas Telford Ltd.; 1997. p. 374–8. [17] Yuan Runzhang. Cementitous material. Wuhan: Publisher of Wuhan University of Technology; 1996. p. 170–1 [in Chinese]. Y. Huang, Z. Lin / Construction and Building Materials 24 (2010) 1296–1301 1301"
    }
  ],
  "tables": [
    {
      "table_id": "T003_02",
      "page": 3,
      "text": "No. Mixedproportion(wt.%) Density(kg/m3) Demandwater(%) Settingtime(h:min) PG GGBFS SS SL Initial Final S1 45 40 5 10 2680 31.2 8:07 11:51 S2 45 35 10 10 2680 31.0 7:40 10:59 S3 45 30 15 10 2670 31.0 6:52 10:47 S4 45 25 20 10 2650 31.1 7:20 11:32 P1 25 47.8 13.6 13.6 2790 30.6 8:05 11:57 P2 35 41.4 11.8 11.8 2720 31.0 8:17 11:12 P3 55 28.6 8.2 8.2 2610 32.0 9:04 11:57 P4 65 22.2 6.4 6.4 2550 33.0 9:46 11:41"
    }
  ],
  "figures": [
    {
      "figure_id": "F_PAGE_003",
      "page": 3,
      "caption": "candidate compressive-strength figure/page"
    },
    {
      "figure_id": "F_PAGE_004",
      "page": 4,
      "caption": "candidate compressive-strength figure/page"
    },
    {
      "figure_id": "F_PAGE_005",
      "page": 5,
      "caption": "candidate compressive-strength figure/page"
    },
    {
      "figure_id": "F_PAGE_002",
      "page": 2,
      "caption": "candidate compressive-strength figure/page"
    }
  ]
}
