Repository: Yanjie-Bill/Cement-database

File: llm_run/production/CBM0004/context_packet.json
{
  "paper": {
    "paper_id": "CBM0004",
    "pdf_filename": "10.1016_j.conbuildmat.2009.12.012.pdf",
    "doi": "10.1016/j.conbuildmat.2009.12.012",
    "title": ""
  },
  "pages": [
    {
      "page": 2,
      "score": 7,
      "reason": [
        "compressive-strength keyword",
        "mixture keyword",
        "methods keyword"
      ],
      "text": "2.3. Mix procedure, casting, curing and testing 2.3.1. Mix procedure for SCC Among the constituent materials, superplasticizer is one of the most important materials to produce SCC. A suitable procedure should result in the greatest efﬁ- ciency of its action. There are two methods of adding superplasticizer to the mix, direct addition and delayed addition. For the direct addition, ﬁrst the water and the superplasticizer then the cement were poured into the mixer which starts to mix followed by adding the ﬁne aggregate. This method aimed to let cement con- tact with superplasticizer ﬁrst. For the delayed addition, all constituent materials except the superplasticizer are mixed with part of the total mixing water and the remaining mixing water was added with superplasticizer several minutes after starting mixing. It was found that the optimum addition time of superplasticizer was 1–2 min after adding water which produced a mixture with higher ﬂowability and better consistence retention [16]. Based on Jin’s work, the procedure shown in Fig. 1 was designed for concrete. 2.3.2. Tests on fresh SCC Tests on fresh properties of SCCs, include slump ﬂow, v-funnel test, J-ring test and sieve stability test shown in Figs. 2–5 respectively. The maximum deformability of concrete in absence of obstructions was evalu- ated by slump ﬂow test [17] in which the slump cone was ﬁlled without compac- tion. Slump ﬂow value is the average of the two diameters in two perpendicular directions of the concrete after lifting the cone and concrete stops ﬂowing. The deformability rate of concrete ﬂowing through restricted area was evalu- ated by v-funnel test [18]. V-funnel value is the time of concrete ﬂowing from the opening at the bottom of the funnel. Slump ﬂow and v-funnel time are to some degree related to yield stress and viscosity respectively, both giving indications of ﬂowability of concrete. J-ring [19] investigates the blocking behaviour of SCC. Step of J-ring, the average height difference between the inside and outside the bars, indicates passing ability of SCC. Segregation resistance ability of SCC was evaluated by sieve segregation test [20]. Segregation index was the percentage of laitance passing through 5 mm sieve to the total weight of the sample. The order of testing was slump ﬂow, v-funnel, sieve stability and J-ring test on the fresh concrete; the time performed were 12, 20, 30 and 35 min after mixing respectively. The concrete was sampled for sieve stability test after slump ﬂow test and sieve stability test was performed after v-funnel test. The ﬁnal tests consisting of slump ﬂow and v-funnel test were performed on the same mixture kept in the mixer at 65 and 70 min respectively after mixing to evaluate consistence retention. Concrete was remixed for 3 min before the ﬁnal tests. The fresh concrete properties are given in Table 2 . 2.3.3. Tests on hardened SCC Eighteen cubes (100 /C2100 /C2100 mm), 6 cylinders (100 mm in length, 200 mm in diameter) and three prisms (100 /C2100 /C2505 mm) were subsequently cast with- out vibration all from the same batch by scoops. The cubes, cylinders and prisms were covered with plastic sheets and stored in the lab after casting. After about 24 h, all specimens were de-molded, marked and cured in the water at 21 /C176C until the date of testing. The cubes for sorptivity test were stored in the water before transferring to an oven at 55 ± 2 /C176C and 90% relative humidity. All testing was com- pleted on three"
    },
    {
      "page": 4,
      "score": 7,
      "reason": [
        "compressive-strength keyword",
        "mixture keyword",
        "methods keyword"
      ],
      "text": "ﬂy ash content up to 39%; higher ﬂy ash incorporation however did not change the superplasticiser required. 3.3. Hardened properties of self-compacting concrete with ﬂy ash 3.3.1. The inﬂuence of ﬂy ash content As shown in Table 3 , the hardened property results including compressive strength, splitting tensile strength, UPV, Ed and water absorption of the target SCC’s are inﬂuenced by W/P ratio and ﬂy ash content. All decreased with an increase in the ﬂy ash content and the W/P ratios. There is little difference in the compressive strength, splitting strength, UPV and Ed between the control (F0) and 20% replace- ment (F20) mixes, which shows that the use of 20% ﬂy ash did not signiﬁcantly change the hardened concrete properties. How- ever, there is a signiﬁcant decrease in strength at all ages when the cement replacement ratio is more than 40%. The inﬂuence of ﬂy ash on strength was more signiﬁcant at higher contents. The va- lue of SCC with 80% ﬂy ash was only one quarter of that with 20%. This is attributed to the slower pozzolanic reaction of the ﬂy ash with the Ca(OH) 2 of the hydrated cement. Thus the higher the replacement level of ﬂy ash in concrete, the higher the reduction in the hardened properties since not enough cement hydration products react with ﬂy ash. The higher W/P ratios by weight also contribute to the reduction. These results are found to be in line with published data [25]. HVFA SCC with 80% ﬂy ash has the lowest values of all hardened properties. It however gained enough strength to be de-molded after placed at room temperature for 24 h after mixing. Although its compressive strength is only 13% of the control SCC at 7 days, signiﬁcantly lagging the control, it gained strength at late ages, achieving 22% and 33% of the control mix at 28 days and 90 days respectively. This SCC can be used in non-structural applications, where early strength is not required and ultimate strengths are in the range of 25–35 MPa, such as mass concrete. 3.3.2. Development of hardened concrete properties with time The compressive strength, splitting tensile strength, UPV and Ed of the target SCC mixes with time develop with time as shown in Table 3. The gradual improvement with time is apparent: the steep rise from 7 to 28 days; after 28 days, the improvement is marginal for low ﬂy ash content mixes (up to 40%) but signiﬁcant for strength of the 60% and 80% ﬂy ash mixes. This may indicate that the cement hydration is almost complete during the initial 28 days curing period. Dehn et al. [26] and Holschemacher and Klug [27] reported the same conclusion when comparing with NVC mixes. It is seen that the difference in the compressive strength be- tween the mixes with and without ﬂy becomes less as the age in- creases. For example, compressive strength at 7 days was reduced from 63.4 MPa (0% ﬂy ash) to 8.4 MPa (80%), a reduction of 86%; at 90 days, the reduction decreased to 68%. The mix containing 20% ﬂy ash attained comparable compressive and splitting strength to the corresponding control SCC at 90 days and beyond. 3.3.3. Cementing efﬁciency factor The inﬂuence of ﬂy ash on strength can be expressed as the cementing efﬁciency factor ( k) which converts the amount of ﬂy ash to the equivalent amount of cement that would make the same contribution to strength [28]. The total equivalent cement content is then C + k F, where C and F are the content of cement and ﬂy ash respectively. Thus the value of water/cement ratio (W/C) becomes W/(C + kF"
    },
    {
      "page": 5,
      "score": 7,
      "reason": [
        "compressive-strength keyword",
        "mixture keyword",
        "methods keyword"
      ],
      "text": "Fig. 7 shows that the k values are in line with that of NVC [29]. Babu and Rao’s results are for ﬂy ash replacement ratio of 15–75% and without superplasticiser. This shows the material properties of SCC are similar to those of NVC. The k values are a little lower than the value 0.56 for SCC with 20–60% ﬂy ash [30]. The relationship between the W/C ratio and the compressive strength is well known for concrete. There is also a good correla- tion between compressive strength and equivalent water/cement ratio for SCC with additions as shown in Fig. 8. A lower equivalent water/cement ratio leads to an increase in the compressive strength. In this way, the strength of those mixes with higher ﬂy ash content can be predicted. In addition, most data are within the range for SCC [30]. 3.3.4. Relations between hardened concrete properties Good correlations were obtained between compressive strength and splitting strength, UPV and Ed as shown in Figs. 9–11 respec- tively. All are not dependent on ﬂy ash content. The best ﬁt equations are fcu = 8.3 fs 1.26, fcu = 0.003e2.5 UPV and fcu = 0.0002Ed3.4, where fcu, ft, UPV and Ed are compressive strength, ultrasonic purse velocity and dynamic modulus respec- tively. The correlation coefﬁcient (R 2) is 0.98, 0.98 and 0.97 respectively. Some other investigations that have measured these properties for SCC with ﬂy ash [24,26,27,31,32] are compared as follows. Re- sults from these and the relations given in the CEB-FIB Model Code 90 for NVC are also shown in Figs. 9 and 11 . The relation between compressive strength and UPV is compared with test results of NVC in UCL [33] as shown in Fig. 10 . y = 0.0003e 2.5402x R2 = 0.8983 0 10 20 30 40 50 60 70 80 90 100 3.0 3.5 4.0 4.5 5.0 5.5 Ultrasonic pulse velocity (km/sec) Compressive strength (MPa) This project UCL (NVC) Khatib 2008 (SCC) Fig. 10. UPV vs compressive strength for SCC and in comparison to NVC. 0.0 0.2 0.4 0.6 0.8 1.0 1.2 1.4 0% 1 0% 20% 3 0% 4 0% 5 0% 6 0% 70% 8 0% 90% Fly ash replacement ratio Cement efficiency 7d - this project 28d - this project 90d - this project 7d - Babu and Rao 1996 28d - Babu and Rao 1996 90d - Babu and Rao 1996 Fig. 7. Relation between cementing efﬁciency and ﬂy ash content. R2 = 0.9254 0 10 20 30 40 50 60 70 80 90 100 0.0 0.2 0.4 0.6 0.8 1.0 1.2 (water/cement)equivalent Compressive strength (MPa) This project Domone 2007 Fig. 8. Relation between compressive strength and equivalent water to cement ratio. y = 8.2636x 1.2615 R2 = 0.9769 15 25 35 45 55 65 75 85 0123456789 1 0 Splitting strength (MPa) Compressive strength (MPa) This project Dehn et al 2000 Holschemacher and Klug 2002 Leemann and Hoffmann 2005 Sukumar et al 2007 range of splitting tensile strength of CEB- FIB Model Code 90 Fig. 9. Compressive strength vs splitting strength of SCC with ﬂy ash and in comparison to CEB-FIB Model Code 90. M. Liu / Construction and Building Materials 24 (2010) 1245–1252 1249"
    },
    {
      "page": 6,
      "score": 7,
      "reason": [
        "compressive-strength keyword",
        "mixture keyword",
        "methods keyword"
      ],
      "text": "Fig. 9 shows that most splitting tensile strength values of SCC are in the range of CEB-FIB Model Code 90 for NVC with the same compressive strength. There are some higher splitting tensile strength reported [27]. The reason for this was given as the better microstructure (smaller total porosity and more even pore size dis- tribution) and denser paste matrix due to the addition of powder. The UPV value is related to the density and elastic modulus of constituent materials and can be used to assess strength of con- crete for a given aggregate and a given moisture condition [34]. Fig. 10 shows that most UPV values of SCC are similar to those of NVC from UCL [33]. Khatib [31] also reported a close relation be- tween UPV and compressive strength. For the same strength, his UPV values are lower than those from the project and UCL. The rea- son may be due to different materials, test methods and instru- ments used. It is known that the elastic modulus of concrete depends on the Young’s moduli of the constituents and their volume ratio. It de- creases with lower aggregate contents, or with higher cement con- tents or higher porosity. Although SCC has a lower coarse aggregate content and a higher paste volume than NVC, Fig. 11 shows that most elastic modulus values of SCC are still in the range of CEB- FIB Model Code 90 for NVC with the same compressive strength but at the right end. This maybe because of the different methods of determination in dynamic and static elastic modulus tests, dy- namic elastic modulus is higher than static modulus [33]. 3.4. Comparison between HVFA concrete and HVFA SCC Table 5 shows a typical mix proportion for a medium strength HVFA concrete and a HVFA SCC. For similar 28 day compressive strength, HVFA SCC has a higher W/P ratio, a higher powder con- tent and a lower sand/mortar volume ratio in order to achieve its required fresh properties. 3.5. Water absorption Sorptivity (shown in Table 3) is the rate of water absorbed into the concrete pores by capillary suction. The relationship between sorptivity and ﬂy ash content is plotted in Fig. 12 . Water/powder ratio is also included as it varied with the ﬂy ash content. The sorp- tivity values of the mixes incorporating up to 40% ﬂy ash slightly decrease with the ﬂy ash content although W/P ratio increased from 0.33 (0% ﬂy ash) to 0.35 (40% ﬂy ash). The mix with 40% ﬂy ash reached a minimum sorptivity. This could be because the ﬂy ash is ﬁner than the cement and it therefore ﬁlls the voids leading to lower porosity. The sorptivity of HVFA mixes (60% and 80%) in- creases signiﬁcantly. This could because ﬂy ash dilates the voids between cement particles, and the higher replacement ratio the voids between the ﬂy ash particles leads to higher porosity. The sorptivity values decreases from 7 to 90 days. The sorptivity of the mixes with 60% and 80% ﬂy ash are considerably higher at 7 days due to the low amounts of hydration products produced. Clearly the longer the curing time, the ﬁner the pore structure and the less interconnection between the capillary pores and in particular, the porous paste/aggregate interface zone formed at early ages is densiﬁed by continuous curing in water [2]. As more hydration products are produced at 90 days, the sorptivity of SCCs at 90 days is only about half of that at 7 days. This is similar to some results on NVC [36]. As shown in Fig. 13 , there is a good correlation between com- pressive strength and sorptivity at the ages of 7 and 90 d"
    },
    {
      "page": 7,
      "score": 7,
      "reason": [
        "compressive-strength keyword",
        "mixture keyword",
        "methods keyword"
      ],
      "text": "the present project. This is compared with other studies [35,37]. The higher the compressive strength, the lower the sorptivity. As- sie’s data are similar to this project. For the same strength, the sorptivity from Zhu and Bartos are higher than other. This may be due to different curing, storage and testing conditions and cal- culating methods used. It is generally accepted that sorptivity could be used to assess durability of concrete which is largely reﬂected by the rate of water or deleterious ions moves through concrete [38,39]. For example, sorptivity can be an important factor to determine the concrete deterioration under the freezing/thawing cycling and wet/dry cycles [36] and carbonation [35]. From the sorptivity re- sults, use of 60–80% ﬂy ash in SCC may incur lower durability than low usage. 4. Conclusions Fresh and hardened properties of SCCs with different levels of ﬂy ash are demonstrated and discussed. Based on the investigation, the following conclusions are obtained: /C15It shows that to keep slump ﬂow and v-funnel time constant, replacement of cement with ﬂy ash would require an increase in water/powder ratio and a reduction in superplasticizer dosage. /C15SCC with up to 80% ﬂy ash can be produced; all mixes exhibited satisfactory fresh properties. Inclusion of ﬂy ash leads to a reduction in the consistence retention and passing ability when the ﬁlling ability is kept constant. The sieve segregation of 80% ﬂy ash mixes is the lowest. A non-linear correlation exists between the required superplasticizer dose and ﬂy ash content. /C15The cementing efﬁciency factor for SCC with ﬂy ash mixes decreases as the replacement ratio increases, whereas increases with concrete age. This is in line with that of NVC. /C15Replacing cement with 20% ﬂy ash has no signiﬁcant effects on hardened concrete properties. Higher replacement levels led to a reduction in the compressive strength, splitting strength, UPV and Ed. The higher the replacement level of ﬂy ash, the higher the reduction. The reduction is higher at early ages but decreases at later age. /C15Depending on the water/powder ratio and the replacement ratio, the compressive strength obtained vary from 16 to 73 MPa, splitting strength 1.8–5.5 MPa, UPV 4.35–4.91 km/s and Ed 31–47 GPa at the age of 28 days. Although in strength terms, there is clearly a strength loss in the high-volume ﬂy ash SCCs, potential use of this low-cost material for structures of low-strength requirements and cement savings is practical. /C15Good correlations between compressive strength and splitting strength, UPV and dynamic modulus are established in SCCs with ﬂy ash, and they are all in the range of those for NVC. This shows that the material properties of SCC and NVC are similar. /C15For similar 28 day compressive strength, HVFA SCC has a higher water/powder ratio, a higher powder content and a lower sand/ mortar volume ratio than HVFA concrete. /C15Sorptivity of SCCs with up to 40% ﬂy ash are similar but are sig- niﬁcantly high in mixes with 60–80% ﬂy ash. Sorptivity of SCCs at 90 days is only half of that at 7 days. Curing has a positive effect on all mixes.The water absorption was proportional to t 1/2 over 4 h. /C15For SCC incorporating ﬂy ash not only possess required fresh properties but also develop adequate mechanical and durabil- ity characteristics, ﬂy ash content in the mix may be limited to 40%. References [1] Concrete Society and BRE. Concrete Society Technical Report No. 62. Self- compa"
    },
    {
      "page": 1,
      "score": 6,
      "reason": [
        "first page",
        "mixture keyword",
        "methods keyword"
      ],
      "text": "Self-compacting concrete with different levels of pulverized fuel ash Miao Liu * Department of Civil, Environmental and Geomatic Engineering, University College London, London WC1E 6BT, United Kingdom article info Article history: Received 6 August 2009 Received in revised form 23 November 2009 Accepted 3 December 2009 Available online 13 January 2010 Keywords: Self-compacting concrete Fly ash Fresh properties Hardened properties abstract This research investigated self-compacting concrete (SCC) with levels of up to 80% cement replacement by ﬂy ash in mixes adjusted to give constant fresh concrete properties. The hardened concrete and the relationships between hardened properties were then studied. The results show that SCC with up 80% cement replaced by ﬂy ash is possible. To keep the ﬁlling ability constant, replacement of cement with ﬂy ash would require an increase in water/powder (W/P) ratio and a reduction in superplasticiser dosage. They also show ﬂy ash have negative effects on passing ability, consistence retention and hardened concrete properties such as strength. The comparison between SCC and normally vibrated concrete (NVC) shows that their material properties of are similar. The suc- cessful completion of this project can lead to the use of higher volume ﬂy ash in SCC. /C2112009 Elsevier Ltd. All rights reserved. 1. Introduction Self-compacting concrete (SCC) is relatively new which can be placed and compacted under its own weight with little or no vibra- tion, but has gained popularity because it leads to improved con- crete quality, productivity and working conditions compared with normally vibrated concrete (NVC) [1]. It has three essential fresh concrete properties: ﬁlling ability, passing ability and segre- gation resistance. To avoid segregation, coarse aggregate content decreases which on the other hand leads to higher cement content. If only cement is used, SCC is high cost, susceptible to be attacked and produces much thermal crack. It is therefore necessary to re- place cement with additions. Pulverized fuel ash (commonly called ﬂy ash) is one of the most widely used additions in concrete because of the beneﬁts of heat reduction and pozzolanic reactivity thus has been extensively investigated over many years. Typical usage is about 15–30% replacement of cement [2]. High-volume ﬂy ash (HVFA) concrete, with more than 50% cement replaced by ﬂy ash, developed by Canadian Centre for Mineral and Energy Technology (CANMET) in 1985 [2–6], is attractive for environmental and sustainability reasons. In order to extend the concept of HVFA concrete to SCC, some investigations have been made on SCC incorporating more than 50% ﬂy ash [7–13] but there has been little systematic work on SCC with higher ﬂy ash content to date. The objective of the present study was to produce SCCs incorpo- rating levels of ﬂy ash of up to 80% with all mixes having the same fresh concrete properties and investigate their corresponding hard- ened properties. Little information is available on the correlations among the strength and non-destructive test results especially for SCC incorporating high-volume ﬂy ash, however, which are important for SCC to be used in the construction industry in the fu- ture. Test results of fresh and hardened properties of SCC are pre- sented and discussed subsequently. 2. Experimental 2.1. Materials A polycarboxylate based superplasticizer from Sika was used. Dry material con- tent and relative density were measured a"
    },
    {
      "page": 3,
      "score": 2,
      "reason": [
        "mixture keyword"
      ],
      "text": "hydration of cement [22] or the inclusion of ﬂy ash in concrete [10]. Another reason could because the performance of superplas- ticiser lapses with time. All mixes meet the targets selected. They should behave the same in all fresh concrete properties. However, the results of step height in the J-ring test, the sieve segregation, and the slump ﬂow and the v-funnel time 65 min after mixing clearly showed that tar- get SCCs did not have the same passing ability, segregation resis- tance and consistence retention. 3.2. Relation between ﬂy ash and superplasticiser contents To achieve the same ﬁlling ability, the required superplasticiser dosage and the ﬂy ash content are related as shown in Fig. 6 . The reason could be that ﬂy ash acts as a lubricant material; it does not react with superplasticisers and produce a repulsive force [23] and the superplasticiser may only act on the cement. As a re- sult, the larger amount of ﬂy ash contained, the less superplasticis- er needed. Sukumar et al. [24] also reported the relation between super- plasticiser dosage and ﬂy ash content existed in SCC mixes with 8–52% ﬂy ash, slump ﬂow of 742–793 mm, and W/P of 0.31– 0.34. The superplasticiser dosage decreased with an increase in powder +aggregate W1 = 80% mixing water s e t u n i m 0 162 1 0 W1 W2 + Sp stop mixing rest 3.5 mins remix 30 seconds and discharge for test W2 = 20% mixing water Sp: superplasticizer Fig. 1. Mixing procedure of SCC. 100 200 300 (mm) dmax dperp 900 900 Fig. 2. Slump ﬂow test. 75 425150 (mm) 500 1 0.5 75 sliding gate Fig. 3. v-funnel test. Fig. 4. J-ring test. Fig. 5. Sieve segregation test. M. Liu / Construction and Building Materials 24 (2010) 1245–1252 1247"
    },
    {
      "page": 8,
      "score": 2,
      "reason": [
        "mixture keyword"
      ],
      "text": "[35] Assie S, Escadeillas G, Marchese G, Waller V. Durability properties of low- resistance self compacting concrete. Mag Concr Res 2006;58(1):1–7. [36] Martys NS, Ferraris CF. Capillary transport in mortars and concrete. Cem Concr Res 1997;27(5):747–60. [37] Zhu W, Bartos PJM. Permeation properties of self-compacting concrete. Cem Concr Res 2003;33(6):921–6. [38] McCarter WJ, Ezirim H, Emerson M. Absorption of water and chloride into concrete. Mag Concr Res 1992;44(158):31–7. [39] Neithalath N. Analysis of moisture transport in mortars and concrete using sorption–diffusion approach. ACI Mater J 2006;103(3):209–17. 1252 M. Liu / Construction and Building Materials 24 (2010) 1245–1252"
    }
  ],
  "tables": [
    {
      "table_id": "T002_01",
      "page": 2,
      "text": "(%) Flyash Cement SiO2 50.5 20.47 Al2O3 25.0 5.08 Fe2O3 7.2 2.88 CaO 3.9 64.41 MgO 1.9 1.09 SO3 0.9 3.28 K2O – 0.69 Na2O – 0.18 Eq 2.3 0.63 Na2O LOI – 1.12 FCaO 0.1 1.12 Cl 0.01 0.012 TiO2 1.1 – Passing45lm – – Lossonignition(%) 6.1 –"
    },
    {
      "table_id": "T002_02",
      "page": 2,
      "text": "Mixno. F0 F20 F40 F60 F80 F100 Mixproportions W/P 0.33 0.34 0.35 0.36 0.37 0.36 Flyash(vol.%) 0 20 40 60 80 100 Spwt.%bypowderwt 1.10 0.90 0.75 0.68 0.65 0.45 Water(kg/m3) 178 176 173 170 167 158 Cement(kg/m3) 539 437 333 225 115 0 Flyash(kg/m3) 0 80 162 247 336 439 Fineagg.(kg/m3) 743 743 743 743 743 743 Coarseagg.(kg/m3) 924 924 924 924 924 924 Sp(kg/m3) 5.93 4.65 3.71 3.21 2.93 1.98 Freshproperties Slumpflow(mm) 720 700 705 715 730 715 v-funneltime(s) 8.1 8.1 6.1 6.3 7.2 9.1 StepheightofJ-ring(mm) 11 16 15 20 23 22 J-rings"
    },
    {
      "table_id": "T004_01",
      "page": 4,
      "text": "Mixno. F0 F20 F40 F60 F80 Compressivestrength(MPa) 7d 63.4 53.1 43.3 24.5 8.4 28d 73.3 69.7 58.5 37.2 16.0 90d 79.0 78.0 63.0 49.3 26.1 180d 84.1 83.2 68.0 56.4 37.2 Splittingstrength(MPa) 28d 5.5 5.5 4.2 3.3 1.8 90d 5.9 6.0 5.6 4.2 2.3 UPV(km/s) 7d 4.71 4.63 4.53 4.37 4.20 28d 4.91 4.89 4.71 4.56 4.35 90d 4.93 4.93 4.75 4.65 4.43 180d 4.97 4.94 4.86 4.72 4.55 Ed(GPa) 7d 47 45 41 36 26 28d 48 47 44 39 31 60d 49 49 46 41 33 90d 49 49 46 42 34 120d 50 50 47 43 35 150d 50 50 47 43 35 180d 50 50 47 43 37 Sorptivity(Kg/m2h0.5"
    },
    {
      "table_id": "T005_01",
      "page": 5,
      "text": "range of splittin tensile strength y = 8.2636x1.2615 FIB Model Cod R2 = 0.9769 This pr Dehn et Holsch and Klu Leeman Hoffma Sukum 2007 | range of splittin tensile strength FIB Model Cod | g of CEB- e 90"
    },
    {
      "table_id": "T006_02",
      "page": 6,
      "text": "HVFAconcrete2 HVFASCC(mixF60) Flyashcontent 55–60% 60%byvol.(52%bywt.) Powder(kg/m3) 370–380 472 Water/powderratio 0.33 0.36 Sand/mortarratiobyvol. 52–53% 45% 28-daycompressive 37.5 37.2 strength(MPa)"
    }
  ],
  "figures": [
    {
      "figure_id": "F_PAGE_005",
      "page": 5,
      "caption": "candidate compressive-strength figure/page"
    },
    {
      "figure_id": "F_PAGE_006",
      "page": 6,
      "caption": "candidate compressive-strength figure/page"
    }
  ]
}

File: llm_run/production/CBM0004/extraction.json
{
  "paper": {
    "paper_id": "CBM0004",
    "pdf_filename": "10.1016_j.conbuildmat.2009.12.012.pdf",
    "doi": "10.1016/j.conbuildmat.2009.12.012",
    "title": "Self-compacting concrete with different levels of pulverized fuel ash",
    "authors": "Miao Liu",
    "year": 2010,
    "journal": "Construction and Building Materials",
    "pages": "1245-1252",
    "material_system": "Self-compacting concrete with 0-100 vol.% fly ash replacement levels",
    "annotation_status": "extracted_table_values",
    "notes": "Table 2 provides mix proportions. Table 3 provides exact compressive-strength values for F0-F80 at 7, 28, 90 and 180 days."
  },
  "mixture_components": [
    {
      "component_id": "CBM0004-MC001",
      "paper_id": "CBM0004",
      "mixture_id": "CBM0004-M001",
      "mixture_original_id": "F0",
      "mixture_description": "F0 self-compacting concrete with 0 vol.% fly ash replacement level",
      "component_original": "Water",
      "component_standard": "water",
      "category": "water",
      "role_in_mix": "mixing water",
      "amount": 178,
      "unit": "kg/m3",
      "basis": "Table 2 mix proportions per cubic metre",
      "replacement_target": "",
      "replacement_pct": null,
      "reported_w_c_ratio": null,
      "reported_w_p_ratio": 0.33,
      "evidence_ids": [
        "E002"
      ],
      "confidence": 0.96,
      "human_decision": "",
      "corrected_amount": null,
      "notes": ""
    },
    {
      "component_id": "CBM0004-MC002",
      "paper_id": "CBM0004",
      "mixture_id": "CBM0004-M001",
      "mixture_original_id": "F0",
      "mixture_description": "F0 self-compacting concrete with 0 vol.% fly ash replacement level",
      "component_original": "Cement",
      "component_standard": "cement",
      "category": "binder",
      "role_in_mix": "cementitious binder",
      "amount": 539,
      "unit": "kg/m3",
      "basis": "Table 2 mix proportions per cubic metre",
      "replacement_target": "",
      "replacement_pct": null,
      "reported_w_c_ratio": null,
      "reported_w_p_ratio": 0.33,
      "evidence_ids": [
        "E002"
      ],
      "confidence": 0.96,
      "human_decision": "",
      "corrected_amount": null,
      "notes": ""
    },
    {
      "component_id": "CBM0004-MC003",
      "paper_id": "CBM0004",
      "mixture_id": "CBM0004-M001",
      "mixture_original_id": "F0",
      "mixture_description": "F0 self-compacting concrete with 0 vol.% fly ash replacement level",
      "component_original": "Fly ash",
      "component_standard": "fly ash",
      "category": "binder",
      "role_in_mix": "cement replacement mineral addition",
      "amount": 0,
      "unit": "kg/m3",
      "basis": "Table 2 mix proportions per cubic metre",
      "replacement_target": "cement",
      "replacement_pct": 0,
      "reported_w_c_ratio": null,
      "reported_w_p_ratio": 0.33,
      "evidence_ids": [
        "E002"
      ],
      "confidence": 0.96,
      "human_decision": "",
      "corrected_amount": null,
      "notes": ""
    },
    {
      "component_id": "CBM0004-MC004",
      "paper_id": "CBM0004",
      "mixture_id": "CBM0004-M001",
      "mixture_original_id": "F0",
      "mixture_description": "F0 self-compacting concrete with 0 vol.% fly ash replacement level",
      "component_original": "Fine agg.",
      "component_standard": "fine aggregate",
      "category": "aggregate",
      "role_in_mix": "fine aggregate",
      "amount": 743,
      "unit": "kg/m3",
      "basis": "Table 2 mix proportions per cubic metre",
      "replacement_target": "",
      "replacement_pct": null,
      "reported_w_c_ratio": null,
      "reported_w_p_ratio": 0.33,
      "evidence_ids": [
        "E002"
      ],
      "confidence": 0.96,
      "human_decision": "",
      "corrected_amount": null,
      "notes": ""
    },
    {
      "component_id": "CBM0004-MC005",
      "paper_id": "CBM0004",
      "mixture_id": "CBM0004-M001",
      "mixture_original_id": "F0",
      "mixture_description": "F0 self-compacting concrete with 0 vol.% fly ash replacement level",
      "component_original": "Coarse agg.",
      "component_standard": "coarse aggregate",
      "category": "aggregate",
      "role_in_mix": "coarse aggregate",
      "amount": 924,
      "unit": "kg/m3",
      "basis": "Table 2 mix proportions per cubic metre",
      "replacement_target": "",
      "replacement_pct": null,
      "reported_w_c_ratio": null,
      "reported_w_p_ratio": 0.33,
      "evidence_ids": [
        "E002"
      ],
      "confidence": 0.96,
      "human_decision": "",
      "corrected_amount": null,
      "notes": ""
    },
    {
      "component_id": "CBM0004-MC006",
      "paper_id": "CBM0004",
      "mixture_id": "CBM0004-M001",
      "mixture_original_id": "F0",
      "mixture_description": "F0 self-compacting concrete with 0 vol.% fly ash replacement level",
      "component_original": "Sp",
      "component_standard": "superplasticizer",
      "category": "admixture",
      "role_in_mix": "superplasticizer",
      "amount": 5.93,
      "unit": "kg/m3",
      "basis": "Table 2 mix proportions per cubic metre",
      "replacement_target": "",
      "replacement_pct": null,
      "reported_w_c_ratio": null,
      "reported_w_p_ratio": 0.33,
      "evidence_ids": [
        "E002"
      ],
      "confidence": 0.96,
      "human_decision": "",
      "corrected_amount": null,
      "notes": "Table 2 also reports superplasticizer as wt.% by powder wt."
    },
    {
      "component_id": "CBM0004-MC007",
      "paper_id": "CBM0004",
      "mixture_id": "CBM0004-M002",
      "mixture_original_id": "F20",
      "mixture_description": "F20 self-compacting concrete with 20 vol.% fly ash replacement level",
      "component_original": "Water",
      "component_standard": "water",
      "category": "water",
      "role_in_mix": "mixing water",
      "amount": 176,
      "unit": "kg/m3",
      "basis": "Table 2 mix proportions per cubic metre",
      "replacement_target": "",
      "replacement_pct": null,
      "reported_w_c_ratio": null,
      "reported_w_p_ratio": 0.34,
      "evidence_ids": [
        "E002"
      ],
      "confidence": 0.96,
      "human_decision": "",
      "corrected_amount": null,
      "notes": ""
    },
    {
      "component_id": "CBM0004-MC008",
      "paper_id": "CBM0004",
      "mixture_id": "CBM0004-M002",
      "mixture_original_id": "F20",
      "mixture_description": "F20 self-compacting concrete with 20 vol.% fly ash replacement level",
      "component_original": "Cement",
      "component_standard": "cement",
      "category": "binder",
      "role_in_mix": "cementitious binder",
      "amount": 437,
      "unit": "kg/m3",
      "basis": "Table 2 mix proportions per cubic metre",
      "replacement_target": "",
      "replacement_pct": null,
      "reported_w_c_ratio": null,
      "reported_w_p_ratio": 0.34,
      "evidence_ids": [
        "E002"
      ],
      "confidence": 0.96,
      "human_decision": "",
      "corrected_amount": null,
      "notes": ""
    },
    {
      "component_id": "CBM0004-MC009",
      "paper_id": "CBM0004",
      "mixture_id": "CBM0004-M002",
      "mixture_original_id": "F20",
      "mixture_description": "F20 self-compacting concrete with 20 vol.% fly ash replacement level",
      "component_original": "Fly ash",
      "component_standard": "fly ash",
      "category": "binder",
      "role_in_mix": "cement replacement mineral addition",
      "amount": 80,
      "unit": "kg/m3",
      "basis": "Table 2 mix proportions per cubic metre",
      "replacement_target": "cement",
      "replacement_pct": 20,
      "reported_w_c_ratio": null,
      "reported_w_p_ratio": 0.34,
      "evidence_ids": [
        "E002"
      ],
      "confidence": 0.96,
      "human_decision": "",
      "corrected_amount": null,
      "notes": ""
    },
    {
      "component_id": "CBM0004-MC010",
      "paper_id": "CBM0004",
      "mixture_id": "CBM0004-M002",
      "mixture_original_id": "F20",
      "mixture_description": "F20 self-compacting concrete with 20 vol.% fly ash replacement level",
      "component_original": "Fine agg.",
      "component_standard": "fine aggregate",
      "category": "aggregate",
      "role_in_mix": "fine aggregate",
      "amount": 743,
      "unit": "kg/m3",
      "basis": "Table 2 mix proportions per cubic metre",
      "replacement_target": "",
      "replacement_pct": null,
      "reported_w_c_ratio": null,
      "reported_w_p_ratio": 0.34,
      "evidence_ids": [
        "E002"
      ],
      "confidence": 0.96,
      "human_decision": "",
      "corrected_amount": null,
      "notes": ""
    },
    {
      "component_id": "CBM0004-MC011",
      "paper_id": "CBM0004",
      "mixture_id": "CBM0004-M002",
      "mixture_original_id": "F20",
      "mixture_description": "F20 self-compacting concrete with 20 vol.% fly ash replacement level",
      "component_original": "Coarse agg.",
      "component_standard": "coarse aggregate",
      "category": "aggregate",
      "role_in_mix": "coarse aggregate",
      "amount": 924,
      "unit": "kg/m3",
      "basis": "Table 2 mix proportions per cubic metre",
      "replacement_target": "",
      "replacement_pct": null,
      "reported_w_c_ratio": null,
      "reported_w_p_ratio": 0.34,
      "evidence_ids": [
        "E002"
      ],
      "confidence": 0.96,
      "human_decision": "",
      "corrected_amount": null,
      "notes": ""
    },
    {
      "component_id": "CBM0004-MC012",
      "paper_id": "CBM0004",
      "mixture_id": "CBM0004-M002",
      "mixture_original_id": "F20",
      "mixture_description": "F20 self-compacting concrete with 20 vol.% fly ash replacement level",
      "component_original": "Sp",
      "component_standard": "superplasticizer",
      "category": "admixture",
      "role_in_mix": "superplasticizer",
      "amount": 4.65,
      "unit": "kg/m3",
      "basis": "Table 2 mix proportions per cubic metre",
      "replacement_target": "",
      "replacement_pct": null,
      "reported_w_c_ratio": null,
      "reported_w_p_ratio": 0.34,
      "evidence_ids": [
        "E002"
      ],
      "confidence": 0.96,
      "human_decision": "",
      "corrected_amount": null,
      "notes": "Table 2 also reports superplasticizer as wt.% by powder wt."
    },
    {
      "component_id": "CBM0004-MC013",
      "paper_id": "CBM0004",
      "mixture_id": "CBM0004-M003",
      "mixture_original_id": "F40",
      "mixture_description": "F40 self-compacting concrete with 40 vol.% fly ash replacement level",
      "component_original": "Water",
      "component_standard": "water",
      "category": "water",
      "role_in_mix": "mixing water",
      "amount": 173,
      "unit": "kg/m3",
      "basis": "Table 2 mix proportions per cubic metre",
      "replacement_target": "",
      "replacement_pct": null,
      "reported_w_c_ratio": null,
      "reported_w_p_ratio": 0.35,
      "evidence_ids": [
        "E002"
      ],
      "confidence": 0.96,
      "human_decision": "",
      "corrected_amount": null,
      "notes": ""
    },
    {
      "component_id": "CBM0004-MC014",
      "paper_id": "CBM0004",
      "mixture_id": "CBM0004-M003",
      "mixture_original_id": "F40",
      "mixture_description": "F40 self-compacting concrete with 40 vol.% fly ash replacement level",
      "component_original": "Cement",
      "component_standard": "cement",
      "category": "binder",
      "role_in_mix": "cementitious binder",
      "amount": 333,
      "unit": "kg/m3",
      "basis": "Table 2 mix proportions per cubic metre",
      "replacement_target": "",
      "replacement_pct": null,
      "reported_w_c_ratio": null,
      "reported_w_p_ratio": 0.35,
      "evidence_ids": [
        "E002"
      ],
      "confidence": 0.96,
      "human_decision": "",
      "corrected_amount": null,
      "notes": ""
    },
    {
      "component_id": "CBM0004-MC015",
      "paper_id": "CBM0004",
      "mixture_id": "CBM0004-M003",
      "mixture_original_id": "F40",
      "mixture_description": "F40 self-compacting concrete with 40 vol.% fly ash replacement level",
      "component_original": "Fly ash",
      "component_standard": "fly ash",
      "category": "binder",
      "role_in_mix": "cement replacement mineral addition",
      "amount": 162,
      "unit": "kg/m3",
      "basis": "Table 2 mix proportions per cubic metre",
      "replacement_target": "cement",
      "replacement_pct": 40,
      "reported_w_c_ratio": null,
      "reported_w_p_ratio": 0.35,
      "evidence_ids": [
        "E002"
      ],
      "confidence": 0.96,
      "human_decision": "",
      "corrected_amount": null,
      "notes": ""
    },
    {
      "component_id": "CBM0004-MC016",
      "paper_id": "CBM0004",
      "mixture_id": "CBM0004-M003",
      "mixture_original_id": "F40",
      "mixture_description": "F40 self-compacting concrete with 40 vol.% fly ash replacement level",
      "component_original": "Fine agg.",
      "component_standard": "fine aggregate",
      "category": "aggregate",
      "role_in_mix": "fine aggregate",
      "amount": 743,
      "unit": "kg/m3",
      "basis": "Table 2 mix proportions per cubic metre",
      "replacement_target": "",
      "replacement_pct": null,
      "reported_w_c_ratio": null,
      "reported_w_p_ratio": 0.35,
      "evidence_ids": [
        "E002"
      ],
      "confidence": 0.96,
      "human_decision": "",
      "corrected_amount": null,
      "notes": ""
    },
    {
      "component_id": "CBM0004-MC017",
      "paper_id": "CBM0004",
      "mixture_id": "CBM0004-M003",
      "mixture_original_id": "F40",
      "mixture_description": "F40 self-compacting concrete with 40 vol.% fly ash replacement level",
      "component_original": "Coarse agg.",
      "component_standard": "coarse aggregate",
      "category": "aggregate",
      "role_in_mix": "coarse aggregate",
      "amount": 924,
      "unit": "kg/m3",
      "basis": "Table 2 mix proportions per cubic metre",
      "replacement_target": "",
      "replacement_pct": null,
      "reported_w_c_ratio": null,
      "reported_w_p_ratio": 0.35,
      "evidence_ids": [
        "E002"
      ],
      "confidence": 0.96,
      "human_decision": "",
      "corrected_amount": null,
      "notes": ""
    },
    {
      "component_id": "CBM0004-MC018",
      "paper_id": "CBM0004",
      "mixture_id": "CBM0004-M003",
      "mixture_original_id": "F40",
      "mixture_description": "F40 self-compacting concrete with 40 vol.% fly ash replacement level",
      "component_original": "Sp",
      "component_standard": "superplasticizer",
      "category": "admixture",
      "role_in_mix": "superplasticizer",
      "amount": 3.71,
      "unit": "kg/m3",
      "basis": "Table 2 mix proportions per cubic metre",
      "replacement_target": "",
      "replacement_pct": null,
      "reported_w_c_ratio": null,
      "reported_w_p_ratio": 0.35,
      "evidence_ids": [
        "E002"
      ],
      "confidence": 0.96,
      "human_decision": "",
      "corrected_amount": null,
      "notes": "Table 2 also reports superplasticizer as wt.% by powder wt."
    },
    {
      "component_id": "CBM0004-MC019",
      "paper_id": "CBM0004",
      "mixture_id": "CBM0004-M004",
      "mixture_original_id": "F60",
      "mixture_description": "F60 self-compacting concrete with 60 vol.% fly ash replacement level",
      "component_original": "Water",
      "component_standard": "water",
      "category": "water",
      "role_in_mix": "mixing water",
      "amount": 170,
      "unit": "kg/m3",
      "basis": "Table 2 mix proportions per cubic metre",
      "replacement_target": "",
      "replacement_pct": null,
      "reported_w_c_ratio": null,
      "reported_w_p_ratio": 0.36,
      "evidence_ids": [
        "E002"
      ],
      "confidence": 0.96,
      "human_decision": "",
      "corrected_amount": null,
      "notes": ""
    },
    {
      "component_id": "CBM0004-MC020",
      "paper_id": "CBM0004",
      "mixture_id": "CBM0004-M004",
      "mixture_original_id": "F60",
      "mixture_description": "F60 self-compacting concrete with 60 vol.% fly ash replacement level",
      "component_original": "Cement",
      "component_standard": "cement",
      "category": "binder",
      "role_in_mix": "cementitious binder",
      "amount": 225,
      "unit": "kg/m3",
      "basis": "Table 2 mix proportions per cubic metre",
      "replacement_target": "",
      "replacement_pct": null,
      "reported_w_c_ratio": null,
      "reported_w_p_ratio": 0.36,
      "evidence_ids": [
        "E002"
      ],
      "confidence": 0.96,
      "human_decision": "",
      "corrected_amount": null,
      "notes": ""
    },
    {
      "component_id": "CBM0004-MC021",
      "paper_id": "CBM0004",
      "mixture_id": "CBM0004-M004",
      "mixture_original_id": "F60",
      "mixture_description": "F60 self-compacting concrete with 60 vol.% fly ash replacement level",
      "component_original": "Fly ash",
      "component_standard": "fly ash",
      "category": "binder",
      "role_in_mix": "cement replacement mineral addition",
      "amount": 247,
      "unit": "kg/m3",
      "basis": "Table 2 mix proportions per cubic metre",
      "replacement_target": "cement",
      "replacement_pct": 60,
      "reported_w_c_ratio": null,
      "reported_w_p_ratio": 0.36,
      "evidence_ids": [
        "E002"
      ],
      "confidence": 0.96,
      "human_decision": "",
      "corrected_amount": null,
      "notes": ""
    },
    {
      "component_id": "CBM0004-MC022",
      "paper_id": "CBM0004",
      "mixture_id": "CBM0004-M004",
      "mixture_original_id": "F60",
      "mixture_description": "F60 self-compacting concrete with 60 vol.% fly ash replacement level",
      "component_original": "Fine agg.",
      "component_standard": "fine aggregate",
      "category": "aggregate",
      "role_in_mix": "fine aggregate",
      "amount": 743,
      "unit": "kg/m3",
      "basis": "Table 2 mix proportions per cubic metre",
      "replacement_target": "",
      "replacement_pct": null,
      "reported_w_c_ratio": null,
      "reported_w_p_ratio": 0.36,
      "evidence_ids": [
        "E002"
      ],
      "confidence": 0.96,
      "human_decision": "",
      "corrected_amount": null,
      "notes": ""
    },
    {
      "component_id": "CBM0004-MC023",
      "paper_id": "CBM0004",
      "mixture_id": "CBM0004-M004",
      "mixture_original_id": "F60",
      "mixture_description": "F60 self-compacting concrete with 60 vol.% fly ash replacement level",
      "component_original": "Coarse agg.",
      "component_standard": "coarse aggregate",
      "category": "aggregate",
      "role_in_mix": "coarse aggregate",
      "amount": 924,
      "unit": "kg/m3",
      "basis": "Table 2 mix proportions per cubic metre",
      "replacement_target": "",
      "replacement_pct": null,
      "reported_w_c_ratio": null,
      "reported_w_p_ratio": 0.36,
      "evidence_ids": [
        "E002"
      ],
      "confidence": 0.96,
      "human_decision": "",
      "corrected_amount": null,
      "notes": ""
    },
    {
      "component_id": "CBM0004-MC024",
      "paper_id": "CBM0004",
      "mixture_id": "CBM0004-M004",
      "mixture_original_id": "F60",
      "mixture_description": "F60 self-compacting concrete with 60 vol.% fly ash replacement level",
      "component_original": "Sp",
      "component_standard": "superplasticizer",
      "category": "admixture",
      "role_in_mix": "superplasticizer",
      "amount": 3.21,
      "unit": "kg/m3",
      "basis": "Table 2 mix proportions per cubic metre",
      "replacement_target": "",
      "replacement_pct": null,
      "reported_w_c_ratio": null,
      "reported_w_p_ratio": 0.36,
      "evidence_ids": [
        "E002"
      ],
      "confidence": 0.96,
      "human_decision": "",
      "corrected_amount": null,
      "notes": "Table 2 also reports superplasticizer as wt.% by powder wt."
    },
    {
      "component_id": "CBM0004-MC025",
      "paper_id": "CBM0004",
      "mixture_id": "CBM0004-M005",
      "mixture_original_id": "F80",
      "mixture_description": "F80 self-compacting concrete with 80 vol.% fly ash replacement level",
      "component_original": "Water",
      "component_standard": "water",
      "category": "water",
      "role_in_mix": "mixing water",
      "amount": 167,
      "unit": "kg/m3",
      "basis": "Table 2 mix proportions per cubic metre",
      "replacement_target": "",
      "replacement_pct": null,
      "reported_w_c_ratio": null,
      "reported_w_p_ratio": 0.37,
      "evidence_ids": [
        "E002"
      ],
      "confidence": 0.96,
      "human_decision": "",
      "corrected_amount": null,
      "notes": ""
    },
    {
      "component_id": "CBM0004-MC026",
      "paper_id": "CBM0004",
      "mixture_id": "CBM0004-M005",
      "mixture_original_id": "F80",
      "mixture_description": "F80 self-compacting concrete with 80 vol.% fly ash replacement level",
      "component_original": "Cement",
      "component_standard": "cement",
      "category": "binder",
      "role_in_mix": "cementitious binder",
      "amount": 115,
      "unit": "kg/m3",
      "basis": "Table 2 mix proportions per cubic metre",
      "replacement_target": "",
      "replacement_pct": null,
      "reported_w_c_ratio": null,
      "reported_w_p_ratio": 0.37,
      "evidence_ids": [
        "E002"
      ],
      "confidence": 0.96,
      "human_decision": "",
      "corrected_amount": null,
      "notes": ""
    },
    {
      "component_id": "CBM0004-MC027",
      "paper_id": "CBM0004",
      "mixture_id": "CBM0004-M005",
      "mixture_original_id": "F80",
      "mixture_description": "F80 self-compacting concrete with 80 vol.% fly ash replacement level",
      "component_original": "Fly ash",
      "component_standard": "fly ash",
      "category": "binder",
      "role_in_mix": "cement replacement mineral addition",
      "amount": 336,
      "unit": "kg/m3",
      "basis": "Table 2 mix proportions per cubic metre",
      "replacement_target": "cement",
      "replacement_pct": 80,
      "reported_w_c_ratio": null,
      "reported_w_p_ratio": 0.37,
      "evidence_ids": [
        "E002"
      ],
      "confidence": 0.96,
      "human_decision": "",
      "corrected_amount": null,
      "notes": ""
    },
    {
      "component_id": "CBM0004-MC028",
      "paper_id": "CBM0004",
      "mixture_id": "CBM0004-M005",
      "mixture_original_id": "F80",
      "mixture_description": "F80 self-compacting concrete with 80 vol.% fly ash replacement level",
      "component_original": "Fine agg.",
      "component_standard": "fine aggregate",
      "category": "aggregate",
      "role_in_mix": "fine aggregate",
      "amount": 743,
      "unit": "kg/m3",
      "basis": "Table 2 mix proportions per cubic metre",
      "replacement_target": "",
      "replacement_pct": null,
      "reported_w_c_ratio": null,
      "reported_w_p_ratio": 0.37,
      "evidence_ids": [
        "E002"
      ],
      "confidence": 0.96,
      "human_decision": "",
      "corrected_amount": null,
      "notes": ""
    },
    {
      "component_id": "CBM0004-MC029",
      "paper_id": "CBM0004",
      "mixture_id": "CBM0004-M005",
      "mixture_original_id": "F80",
      "mixture_description": "F80 self-compacting concrete with 80 vol.% fly ash replacement level",
      "component_original": "Coarse agg.",
      "component_standard": "coarse aggregate",
      "category": "aggregate",
      "role_in_mix": "coarse aggregate",
      "amount": 924,
      "unit": "kg/m3",
      "basis": "Table 2 mix proportions per cubic metre",
      "replacement_target": "",
      "replacement_pct": null,
      "reported_w_c_ratio": null,
      "reported_w_p_ratio": 0.37,
      "evidence_ids": [
        "E002"
      ],
      "confidence": 0.96,
      "human_decision": "",
      "corrected_amount": null,
      "notes": ""
    },
    {
      "component_id": "CBM0004-MC030",
      "paper_id": "CBM0004",
      "mixture_id": "CBM0004-M005",
      "mixture_original_id": "F80",
      "mixture_description": "F80 self-compacting concrete with 80 vol.% fly ash replacement level",
      "component_original": "Sp",
      "component_standard": "superplasticizer",
      "category": "admixture",
      "role_in_mix": "superplasticizer",
      "amount": 2.93,
      "unit": "kg/m3",
      "basis": "Table 2 mix proportions per cubic metre",
      "replacement_target": "",
      "replacement_pct": null,
      "reported_w_c_ratio": null,
      "reported_w_p_ratio": 0.37,
      "evidence_ids": [
        "E002"
      ],
      "confidence": 0.96,
      "human_decision": "",
      "corrected_amount": null,
      "notes": "Table 2 also reports superplasticizer as wt.% by powder wt."
    },
    {
      "component_id": "CBM0004-MC031",
      "paper_id": "CBM0004",
      "mixture_id": "CBM0004-M006",
      "mixture_original_id": "F100",
      "mixture_description": "F100 self-compacting concrete with 100 vol.% fly ash replacement level",
      "component_original": "Water",
      "component_standard": "water",
      "category": "water",
      "role_in_mix": "mixing water",
      "amount": 158,
      "unit": "kg/m3",
      "basis": "Table 2 mix proportions per cubic metre",
      "replacement_target": "",
      "replacement_pct": null,
      "reported_w_c_ratio": null,
      "reported_w_p_ratio": 0.36,
      "evidence_ids": [
        "E002"
      ],
      "confidence": 0.96,
      "human_decision": "",
      "corrected_amount": null,
      "notes": ""
    },
    {
      "component_id": "CBM0004-MC032",
      "paper_id": "CBM0004",
      "mixture_id": "CBM0004-M006",
      "mixture_original_id": "F100",
      "mixture_description": "F100 self-compacting concrete with 100 vol.% fly ash replacement level",
      "component_original": "Cement",
      "component_standard": "cement",
      "category": "binder",
      "role_in_mix": "cementitious binder",
      "amount": 0,
      "unit": "kg/m3",
      "basis": "Table 2 mix proportions per cubic metre",
      "replacement_target": "",
      "replacement_pct": null,
      "reported_w_c_ratio": null,
      "reported_w_p_ratio": 0.36,
      "evidence_ids": [
        "E002"
      ],
      "confidence": 0.96,
      "human_decision": "",
      "corrected_amount": null,
      "notes": ""
    },
    {
      "component_id": "CBM0004-MC033",
      "paper_id": "CBM0004",
      "mixture_id": "CBM0004-M006",
      "mixture_original_id": "F100",
      "mixture_description": "F100 self-compacting concrete with 100 vol.% fly ash replacement level",
      "component_original": "Fly ash",
      "component_standard": "fly ash",
      "category": "binder",
      "role_in_mix": "cement replacement mineral addition",
      "amount": 439,
      "unit": "kg/m3",
      "basis": "Table 2 mix proportions per cubic metre",
      "replacement_target": "cement",
      "replacement_pct": 100,
      "reported_w_c_ratio": null,
      "reported_w_p_ratio": 0.36,
      "evidence_ids": [
        "E002"
      ],
      "confidence": 0.96,
      "human_decision": "",
      "corrected_amount": null,
      "notes": ""
    },
    {
      "component_id": "CBM0004-MC034",
      "paper_id": "CBM0004",
      "mixture_id": "CBM0004-M006",
      "mixture_original_id": "F100",
      "mixture_description": "F100 self-compacting concrete with 100 vol.% fly ash replacement level",
      "component_original": "Fine agg.",
      "component_standard": "fine aggregate",
      "category": "aggregate",
      "role_in_mix": "fine aggregate",
      "amount": 743,
      "unit": "kg/m3",
      "basis": "Table 2 mix proportions per cubic metre",
      "replacement_target": "",
      "replacement_pct": null,
      "reported_w_c_ratio": null,
      "reported_w_p_ratio": 0.36,
      "evidence_ids": [
        "E002"
      ],
      "confidence": 0.96,
      "human_decision": "",
      "corrected_amount": null,
      "notes": ""
    },
    {
      "component_id": "CBM0004-MC035",
      "paper_id": "CBM0004",
      "mixture_id": "CBM0004-M006",
      "mixture_original_id": "F100",
      "mixture_description": "F100 self-compacting concrete with 100 vol.% fly ash replacement level",
      "component_original": "Coarse agg.",
      "component_standard": "coarse aggregate",
      "category": "aggregate",
      "role_in_mix": "coarse aggregate",
      "amount": 924,
      "unit": "kg/m3",
      "basis": "Table 2 mix proportions per cubic metre",
      "replacement_target": "",
      "replacement_pct": null,
      "reported_w_c_ratio": null,
      "reported_w_p_ratio": 0.36,
      "evidence_ids": [
        "E002"
      ],
      "confidence": 0.96,
      "human_decision": "",
      "corrected_amount": null,
      "notes": ""
    },
    {
      "component_id": "CBM0004-MC036",
      "paper_id": "CBM0004",
      "mixture_id": "CBM0004-M006",
      "mixture_original_id": "F100",
      "mixture_description": "F100 self-compacting concrete with 100 vol.% fly ash replacement level",
      "component_original": "Sp",
      "component_standard": "superplasticizer",
      "category": "admixture",
      "role_in_mix": "superplasticizer",
      "amount": 1.98,
      "unit": "kg/m3",
      "basis": "Table 2 mix proportions per cubic metre",
      "replacement_target": "",
      "replacement_pct": null,
      "reported_w_c_ratio": null,
      "reported_w_p_ratio": 0.36,
      "evidence_ids": [
        "E002"
      ],
      "confidence": 0.96,
      "human_decision": "",
      "corrected_amount": null,
      "notes": "Table 2 also reports superplasticizer as wt.% by powder wt."
    }
  ],
  "strength_results": [
    {
      "result_id": "CBM0004-R001",
      "paper_id": "CBM0004",
      "mixture_id": "CBM0004-M001",
      "mixture_original_id": "F0",
      "property": "compressive_strength",
      "age_days": 7,
      "unit": "MPa",
      "table_value": 63.4,
      "recommended_value": 63.4,
      "final_value": 63.4,
      "value_status": "exact_table_value",
      "is_approximate": false,
      "estimated_error_mpa": null,
      "curing_condition_id": "CBM0004-COND001",
      "testing_condition_id": "CBM0004-COND002",
      "evidence_ids": [
        "E003",
        "E004",
        "E005"
      ],
      "confidence": 0.97,
      "human_decision": "",
      "notes": "Exact compressive-strength value transcribed from Table 3."
    },
    {
      "result_id": "CBM0004-R002",
      "paper_id": "CBM0004",
      "mixture_id": "CBM0004-M002",
      "mixture_original_id": "F20",
      "property": "compressive_strength",
      "age_days": 7,
      "unit": "MPa",
      "table_value": 53.1,
      "recommended_value": 53.1,
      "final_value": 53.1,
      "value_status": "exact_table_value",
      "is_approximate": false,
      "estimated_error_mpa": null,
      "curing_condition_id": "CBM0004-COND001",
      "testing_condition_id": "CBM0004-COND002",
      "evidence_ids": [
        "E003",
        "E004",
        "E005"
      ],
      "confidence": 0.97,
      "human_decision": "",
      "notes": "Exact compressive-strength value transcribed from Table 3."
    },
    {
      "result_id": "CBM0004-R003",
      "paper_id": "CBM0004",
      "mixture_id": "CBM0004-M003",
      "mixture_original_id": "F40",
      "property": "compressive_strength",
      "age_days": 7,
      "unit": "MPa",
      "table_value": 43.3,
      "recommended_value": 43.3,
      "final_value": 43.3,
      "value_status": "exact_table_value",
      "is_approximate": false,
      "estimated_error_mpa": null,
      "curing_condition_id": "CBM0004-COND001",
      "testing_condition_id": "CBM0004-COND002",
      "evidence_ids": [
        "E003",
        "E004",
        "E005"
      ],
      "confidence": 0.97,
      "human_decision": "",
      "notes": "Exact compressive-strength value transcribed from Table 3."
    },
    {
      "result_id": "CBM0004-R004",
      "paper_id": "CBM0004",
      "mixture_id": "CBM0004-M004",
      "mixture_original_id": "F60",
      "property": "compressive_strength",
      "age_days": 7,
      "unit": "MPa",
      "table_value": 24.5,
      "recommended_value": 24.5,
      "final_value": 24.5,
      "value_status": "exact_table_value",
      "is_approximate": false,
      "estimated_error_mpa": null,
      "curing_condition_id": "CBM0004-COND001",
      "testing_condition_id": "CBM0004-COND002",
      "evidence_ids": [
        "E003",
        "E004",
        "E005"
      ],
      "confidence": 0.97,
      "human_decision": "",
      "notes": "Exact compressive-strength value transcribed from Table 3."
    },
    {
      "result_id": "CBM0004-R005",
      "paper_id": "CBM0004",
      "mixture_id": "CBM0004-M005",
      "mixture_original_id": "F80",
      "property": "compressive_strength",
      "age_days": 7,
      "unit": "MPa",
      "table_value": 8.4,
      "recommended_value": 8.4,
      "final_value": 8.4,
      "value_status": "exact_table_value",
      "is_approximate": false,
      "estimated_error_mpa": null,
      "curing_condition_id": "CBM0004-COND001",
      "testing_condition_id": "CBM0004-COND002",
      "evidence_ids": [
        "E003",
        "E004",
        "E005"
      ],
      "confidence": 0.97,
      "human_decision": "",
      "notes": "Exact compressive-strength value transcribed from Table 3."
    },
    {
      "result_id": "CBM0004-R006",
      "paper_id": "CBM0004",
      "mixture_id": "CBM0004-M001",
      "mixture_original_id": "F0",
      "property": "compressive_strength",
      "age_days": 28,
      "unit": "MPa",
      "table_value": 73.3,
      "recommended_value": 73.3,
      "final_value": 73.3,
      "value_status": "exact_table_value",
      "is_approximate": false,
      "estimated_error_mpa": null,
      "curing_condition_id": "CBM0004-COND001",
      "testing_condition_id": "CBM0004-COND002",
      "evidence_ids": [
        "E003",
        "E004",
        "E005"
      ],
      "confidence": 0.97,
      "human_decision": "",
      "notes": "Exact compressive-strength value transcribed from Table 3."
    },
    {
      "result_id": "CBM0004-R007",
      "paper_id": "CBM0004",
      "mixture_id": "CBM0004-M002",
      "mixture_original_id": "F20",
      "property": "compressive_strength",
      "age_days": 28,
      "unit": "MPa",
      "table_value": 69.7,
      "recommended_value": 69.7,
      "final_value": 69.7,
      "value_status": "exact_table_value",
      "is_approximate": false,
      "estimated_error_mpa": null,
      "curing_condition_id": "CBM0004-COND001",
      "testing_condition_id": "CBM0004-COND002",
      "evidence_ids": [
        "E003",
        "E004",
        "E005"
      ],
      "confidence": 0.97,
      "human_decision": "",
      "notes": "Exact compressive-strength value transcribed from Table 3."
    },
    {
      "result_id": "CBM0004-R008",
      "paper_id": "CBM0004",
      "mixture_id": "CBM0004-M003",
      "mixture_original_id": "F40",
      "property": "compressive_strength",
      "age_days": 28,
      "unit": "MPa",
      "table_value": 58.5,
      "recommended_value": 58.5,
      "final_value": 58.5,
      "value_status": "exact_table_value",
      "is_approximate": false,
      "estimated_error_mpa": null,
      "curing_condition_id": "CBM0004-COND001",
      "testing_condition_id": "CBM0004-COND002",
      "evidence_ids": [
        "E003",
        "E004",
        "E005"
      ],
      "confidence": 0.97,
      "human_decision": "",
      "notes": "Exact compressive-strength value transcribed from Table 3."
    },
    {
      "result_id": "CBM0004-R009",
      "paper_id": "CBM0004",
      "mixture_id": "CBM0004-M004",
      "mixture_original_id": "F60",
      "property": "compressive_strength",
      "age_days": 28,
      "unit": "MPa",
      "table_value": 37.2,
      "recommended_value": 37.2,
      "final_value": 37.2,
      "value_status": "exact_table_value",
      "is_approximate": false,
      "estimated_error_mpa": null,
      "curing_condition_id": "CBM0004-COND001",
      "testing_condition_id": "CBM0004-COND002",
      "evidence_ids": [
        "E003",
        "E004",
        "E005"
      ],
      "confidence": 0.97,
      "human_decision": "",
      "notes": "Exact compressive-strength value transcribed from Table 3."
    },
    {
      "result_id": "CBM0004-R010",
      "paper_id": "CBM0004",
      "mixture_id": "CBM0004-M005",
      "mixture_original_id": "F80",
      "property": "compressive_strength",
      "age_days": 28,
      "unit": "MPa",
      "table_value": 16.0,
      "recommended_value": 16.0,
      "final_value": 16.0,
      "value_status": "exact_table_value",
      "is_approximate": false,
      "estimated_error_mpa": null,
      "curing_condition_id": "CBM0004-COND001",
      "testing_condition_id": "CBM0004-COND002",
      "evidence_ids": [
        "E003",
        "E004",
        "E005"
      ],
      "confidence": 0.97,
      "human_decision": "",
      "notes": "Exact compressive-strength value transcribed from Table 3."
    },
    {
      "result_id": "CBM0004-R011",
      "paper_id": "CBM0004",
      "mixture_id": "CBM0004-M001",
      "mixture_original_id": "F0",
      "property": "compressive_strength",
      "age_days": 90,
      "unit": "MPa",
      "table_value": 79.0,
      "recommended_value": 79.0,
      "final_value": 79.0,
      "value_status": "exact_table_value",
      "is_approximate": false,
      "estimated_error_mpa": null,
      "curing_condition_id": "CBM0004-COND001",
      "testing_condition_id": "CBM0004-COND002",
      "evidence_ids": [
        "E003",
        "E004",
        "E005"
      ],
      "confidence": 0.97,
      "human_decision": "",
      "notes": "Exact compressive-strength value transcribed from Table 3."
    },
    {
      "result_id": "CBM0004-R012",
      "paper_id": "CBM0004",
      "mixture_id": "CBM0004-M002",
      "mixture_original_id": "F20",
      "property": "compressive_strength",
      "age_days": 90,
      "unit": "MPa",
      "table_value": 78.0,
      "recommended_value": 78.0,
      "final_value": 78.0,
      "value_status": "exact_table_value",
      "is_approximate": false,
      "estimated_error_mpa": null,
      "curing_condition_id": "CBM0004-COND001",
      "testing_condition_id": "CBM0004-COND002",
      "evidence_ids": [
        "E003",
        "E004",
        "E005"
      ],
      "confidence": 0.97,
      "human_decision": "",
      "notes": "Exact compressive-strength value transcribed from Table 3."
    },
    {
      "result_id": "CBM0004-R013",
      "paper_id": "CBM0004",
      "mixture_id": "CBM0004-M003",
      "mixture_original_id": "F40",
      "property": "compressive_strength",
      "age_days": 90,
      "unit": "MPa",
      "table_value": 63.0,
      "recommended_value": 63.0,
      "final_value": 63.0,
      "value_status": "exact_table_value",
      "is_approximate": false,
      "estimated_error_mpa": null,
      "curing_condition_id": "CBM0004-COND001",
      "testing_condition_id": "CBM0004-COND002",
      "evidence_ids": [
        "E003",
        "E004",
        "E005"
      ],
      "confidence": 0.97,
      "human_decision": "",
      "notes": "Exact compressive-strength value transcribed from Table 3."
    },
    {
      "result_id": "CBM0004-R014",
      "paper_id": "CBM0004",
      "mixture_id": "CBM0004-M004",
      "mixture_original_id": "F60",
      "property": "compressive_strength",
      "age_days": 90,
      "unit": "MPa",
      "table_value": 49.3,
      "recommended_value": 49.3,
      "final_value": 49.3,
      "value_status": "exact_table_value",
      "is_approximate": false,
      "estimated_error_mpa": null,
      "curing_condition_id": "CBM0004-COND001",
      "testing_condition_id": "CBM0004-COND002",
      "evidence_ids": [
        "E003",
        "E004",
        "E005"
      ],
      "confidence": 0.97,
      "human_decision": "",
      "notes": "Exact compressive-strength value transcribed from Table 3."
    },
    {
      "result_id": "CBM0004-R015",
      "paper_id": "CBM0004",
      "mixture_id": "CBM0004-M005",
      "mixture_original_id": "F80",
      "property": "compressive_strength",
      "age_days": 90,
      "unit": "MPa",
      "table_value": 26.1,
      "recommended_value": 26.1,
      "final_value": 26.1,
      "value_status": "exact_table_value",
      "is_approximate": false,
      "estimated_error_mpa": null,
      "curing_condition_id": "CBM0004-COND001",
      "testing_condition_id": "CBM0004-COND002",
      "evidence_ids": [
        "E003",
        "E004",
        "E005"
      ],
      "confidence": 0.97,
      "human_decision": "",
      "notes": "Exact compressive-strength value transcribed from Table 3."
    },
    {
      "result_id": "CBM0004-R016",
      "paper_id": "CBM0004",
      "mixture_id": "CBM0004-M001",
      "mixture_original_id": "F0",
      "property": "compressive_strength",
      "age_days": 180,
      "unit": "MPa",
      "table_value": 84.1,
      "recommended_value": 84.1,
      "final_value": 84.1,
      "value_status": "exact_table_value",
      "is_approximate": false,
      "estimated_error_mpa": null,
      "curing_condition_id": "CBM0004-COND001",
      "testing_condition_id": "CBM0004-COND002",
      "evidence_ids": [
        "E003",
        "E004",
        "E005"
      ],
      "confidence": 0.97,
      "human_decision": "",
      "notes": "Exact compressive-strength value transcribed from Table 3."
    },
    {
      "result_id": "CBM0004-R017",
      "paper_id": "CBM0004",
      "mixture_id": "CBM0004-M002",
      "mixture_original_id": "F20",
      "property": "compressive_strength",
      "age_days": 180,
      "unit": "MPa",
      "table_value": 83.2,
      "recommended_value": 83.2,
      "final_value": 83.2,
      "value_status": "exact_table_value",
      "is_approximate": false,
      "estimated_error_mpa": null,
      "curing_condition_id": "CBM0004-COND001",
      "testing_condition_id": "CBM0004-COND002",
      "evidence_ids": [
        "E003",
        "E004",
        "E005"
      ],
      "confidence": 0.97,
      "human_decision": "",
      "notes": "Exact compressive-strength value transcribed from Table 3."
    },
    {
      "result_id": "CBM0004-R018",
      "paper_id": "CBM0004",
      "mixture_id": "CBM0004-M003",
      "mixture_original_id": "F40",
      "property": "compressive_strength",
      "age_days": 180,
      "unit": "MPa",
      "table_value": 68.0,
      "recommended_value": 68.0,
      "final_value": 68.0,
      "value_status": "exact_table_value",
      "is_approximate": false,
      "estimated_error_mpa": null,
      "curing_condition_id": "CBM0004-COND001",
      "testing_condition_id": "CBM0004-COND002",
      "evidence_ids": [
        "E003",
        "E004",
        "E005"
      ],
      "confidence": 0.97,
      "human_decision": "",
      "notes": "Exact compressive-strength value transcribed from Table 3."
    },
    {
      "result_id": "CBM0004-R019",
      "paper_id": "CBM0004",
      "mixture_id": "CBM0004-M004",
      "mixture_original_id": "F60",
      "property": "compressive_strength",
      "age_days": 180,
      "unit": "MPa",
      "table_value": 56.4,
      "recommended_value": 56.4,
      "final_value": 56.4,
      "value_status": "exact_table_value",
      "is_approximate": false,
      "estimated_error_mpa": null,
      "curing_condition_id": "CBM0004-COND001",
      "testing_condition_id": "CBM0004-COND002",
      "evidence_ids": [
        "E003",
        "E004",
        "E005"
      ],
      "confidence": 0.97,
      "human_decision": "",
      "notes": "Exact compressive-strength value transcribed from Table 3."
    },
    {
      "result_id": "CBM0004-R020",
      "paper_id": "CBM0004",
      "mixture_id": "CBM0004-M005",
      "mixture_original_id": "F80",
      "property": "compressive_strength",
      "age_days": 180,
      "unit": "MPa",
      "table_value": 37.2,
      "recommended_value": 37.2,
      "final_value": 37.2,
      "value_status": "exact_table_value",
      "is_approximate": false,
      "estimated_error_mpa": null,
      "curing_condition_id": "CBM0004-COND001",
      "testing_condition_id": "CBM0004-COND002",
      "evidence_ids": [
        "E003",
        "E004",
        "E005"
      ],
      "confidence": 0.97,
      "human_decision": "",
      "notes": "Exact compressive-strength value transcribed from Table 3."
    }
  ],
  "conditions": [
    {
      "condition_id": "CBM0004-COND001",
      "paper_id": "CBM0004",
      "condition_type": "curing",
      "applies_to": "all hardened SCC specimens",
      "specimen_type": "100 mm cube",
      "temperature_c": 21,
      "rh_pct": null,
      "curing_method": "demolded after about 24 h and cured in water at 21 C until testing",
      "demould_time_days": 1,
      "test_age_days": "7, 28, 90, 180",
      "test_method": "",
      "test_standard": "",
      "specimen_geometry": "",
      "exposure_solution": "",
      "exposure_duration_days": null,
      "evidence_ids": [
        "E004"
      ],
      "confidence": 0.9,
      "human_decision": "",
      "notes": ""
    },
    {
      "condition_id": "CBM0004-COND002",
      "paper_id": "CBM0004",
      "condition_type": "testing",
      "applies_to": "compressive strength in Table 3",
      "specimen_type": "100 mm cube",
      "temperature_c": null,
      "rh_pct": null,
      "curing_method": "",
      "demould_time_days": null,
      "test_age_days": "7, 28, 90, 180",
      "test_method": "compressive strength measured on cube specimens; Table 3 reports hardened properties",
      "test_standard": "",
      "specimen_geometry": "100 mm x 100 mm x 100 mm cube",
      "exposure_solution": "",
      "exposure_duration_days": null,
      "evidence_ids": [
        "E003",
        "E004"
      ],
      "confidence": 0.92,
      "human_decision": "",
      "notes": ""
    }
  ],
  "figures": [
    {
      "figure_id": "CBM0004-FIG008",
      "paper_id": "CBM0004",
      "page": 5,
      "caption": "Fig. 8. Relation between compressive strength and equivalent water to cement ratio.",
      "figure_type": "correlation plot",
      "strength_relevance": "secondary compressive-strength correlation figure",
      "image_path": "",
      "extraction_status": "not_extracted_exact_values_available_in_table",
      "confidence": 0.65,
      "human_decision": "",
      "notes": ""
    },
    {
      "figure_id": "CBM0004-FIG009",
      "paper_id": "CBM0004",
      "page": 5,
      "caption": "Fig. 9. Compressive strength vs splitting strength of SCC with fly ash.",
      "figure_type": "correlation plot",
      "strength_relevance": "secondary compressive-strength relation figure",
      "image_path": "",
      "extraction_status": "not_extracted_exact_values_available_in_table",
      "confidence": 0.65,
      "human_decision": "",
      "notes": ""
    }
  ],
  "evidence": [
    {
      "evidence_id": "E001",
      "paper_id": "CBM0004",
      "source_modality": "text",
      "page": 1,
      "source_location": "Title/abstract",
      "evidence_text": "Self-compacting concrete with different levels of pulverized fuel ash. SCC with levels of up to 80% cement replacement by fly ash was investigated.",
      "supports": "paper identity and material system",
      "confidence": 0.9,
      "human_decision": "",
      "notes": ""
    },
    {
      "evidence_id": "E002",
      "paper_id": "CBM0004",
      "source_modality": "table",
      "page": 2,
      "source_location": "Table 2",
      "evidence_text": "Mix proportions for F0, F20, F40, F60, F80 and F100 include W/P, fly ash vol.%, superplasticizer wt.% by powder wt, water, cement, fly ash, fine aggregate, coarse aggregate and superplasticizer in kg/m3.",
      "supports": "mixture proportions",
      "confidence": 0.96,
      "human_decision": "",
      "notes": ""
    },
    {
      "evidence_id": "E003",
      "paper_id": "CBM0004",
      "source_modality": "table",
      "page": 4,
      "source_location": "Table 3",
      "evidence_text": "Compressive strength (MPa): 7d F0 63.4 F20 53.1 F40 43.3 F60 24.5 F80 8.4; 28d F0 73.3 F20 69.7 F40 58.5 F60 37.2 F80 16.0; 90d F0 79.0 F20 78.0 F40 63.0 F60 49.3 F80 26.1; 180d F0 84.1 F20 83.2 F40 68.0 F60 56.4 F80 37.2.",
      "supports": "exact compressive-strength table values",
      "confidence": 0.97,
      "human_decision": "",
      "notes": ""
    },
    {
      "evidence_id": "E004",
      "paper_id": "CBM0004",
      "source_modality": "text",
      "page": 2,
      "source_location": "Section 2.3.3 Tests on hardened SCC",
      "evidence_text": "Eighteen cubes (100 x 100 x 100 mm), cylinders and prisms were cast without vibration. After about 24 h, all specimens were demolded, marked and cured in water at 21 C until testing.",
      "supports": "curing and specimen preparation",
      "confidence": 0.9,
      "human_decision": "",
      "notes": ""
    },
    {
      "evidence_id": "E005",
      "paper_id": "CBM0004",
      "source_modality": "text",
      "page": 4,
      "source_location": "Section 3.3.1",
      "evidence_text": "Table 3 hardened property results including compressive strength are influenced by W/P ratio and fly ash content.",
      "supports": "context for Table 3 strength results",
      "confidence": 0.86,
      "human_decision": "",
      "notes": ""
    }
  ],
  "review_queue": [],
  "quality": {
    "overall_confidence": 0.94,
    "direct_insert_count": 20,
    "review_count": 0,
    "needs_human_review": false,
    "main_risks": [
      "F100 has mix proportions but no compressive-strength values in the supplied Table 3 excerpt.",
      "The packet text around testing methods is truncated, so the exact compressive-strength standard is not captured."
    ]
  }
}
