Repository: Yanjie-Bill/Cement-database

File: llm_run/production/CBM0005/context_packet.json
{
  "paper": {
    "paper_id": "CBM0005",
    "pdf_filename": "10.1016_j.conbuildmat.2009.12.019.pdf",
    "doi": "10.1016/j.conbuildmat.2009.12.019",
    "title": ""
  },
  "pages": [
    {
      "page": 3,
      "score": 7,
      "reason": [
        "compressive-strength keyword",
        "mixture keyword",
        "methods keyword"
      ],
      "text": "which is an instrument for measuring the true volume and density of powders, foams and bulk solids. The maximum theoretical density measured with this appa- ratus was 2.571 g/cm 3, very close to the previously calculated value. The maximum theoretical density of the mixture changes with the variation in volume of steel wool in the mixture and can be computed according to the total weight and volume of all materials in the mixture. The standard calls for a minimum of 20% of air voids content. In this case, the air voids content was assumed to be 21%. Based on the maximum theoretical density, the calculated density of the specimen after compac- tion and the weight of the mixture, the Gyratory compactor can control the height of the specimen to obtain the ultimate target density. The air voids content can be computed after molding the specimens by determining their dimensions (to com- pute their volumes) and weights. The maximum and assumed densities of the mix- tures with different volume contents of the ﬁbers (the ﬁber–bitumen volume ratio) were calculated to obtain the same air void content in all samples studied. The air voids content for all specimens after compaction was around 21%. 2.3. Electrical resistivity tests The electrical resistivity measurements were done at room temperature 20 /C176C. The samples, with diameter 100 mm and thickness 50 mm were cut from the Gyra- tory compacted specimens. After cutting, the samples were placed in an oven at 40 /C176C during 8 h to remove the moisture and prevent the steel ﬁbers rusting on the surface of the samples. Inside the sample, the steel ﬁbers do not corrode, be- cause they are completely coated with bitumen. A digital multimeter was used to measure the resistance below 36 /C2 10 6 X. A resistance tester was used to measure the resistance higher than this value. Two electrodes made of 100 mm square cop- per plates were connected with resistance tester when testing resistance. Both elec- trodes were placed at both ends of the test sample to measure the electrical resistance. A small pressure was applied to the copper electrodes to obtain a good contact with the surface of the sample. The total contact resistance between the two electrodes was about 0.4 X, which is negligible with respect to the great resistances studied (higher than 100 k X in the samples). The electrical resistivity was obtained from the second Ohm-law by q ¼ RS L ð1Þ where q is the electrical resistivity, L is the internal electrode distance in meter, R is the measured resistance in omega and S is the electrode conductive area in square meter. The electric ﬁeld is assumed constant and the end-effects considered negligible. 2.4. Indirect tensile strength test Indirect tensile strength is a parameter that indicates how strongly the binder can bond the aggregates and can be used as an indicator of mixture cohesion [13,14]. In this study, indirect tensile tests (performed at 5 /C176C) were conducted to characterize the effect of the steel wool volume content on the mechanical behavior of porous asphalt concrete. Indirect tensile strength tests were conducted on cylin- drical samples cut from Marshall Specimens. The samples had a diameter of 100 mm and a thickness of 50 mm. The equipment used in this part is a universal testing machine (UTM-25). The indirect tensile strength of the specimen is deter- mined by applying a load at a rate of 50 mm per minute. The test procedures are described in American Association of State "
    },
    {
      "page": 1,
      "score": 5,
      "reason": [
        "first page",
        "mixture keyword"
      ],
      "text": "Induction heating of electrically conductive porous asphalt concrete Quantao Liu a,*, Erik Schlangen a, Álvaro García a, Martin van de Ven b a Delft University of Technology, Faculty of Civil Engineering and Geosciences, Micromechanics Laboratory (MICROLAB), Stevinweg 1, 2628 CN Delft, The Netherlands b Delft University of Technology, Faculty of Civil Engineering and Geosciences, Road and Railway Engineering, Stevinweg 1, 2628 CN Delft, The Netherlands article info Article history: Received 24 August 2009 Received in revised form 15 December 2009 Accepted 16 December 2009 Available online 12 January 2010 Keywords: Porous asphalt concrete Steel ﬁbers Steel wool Electrical resistivity Indirect tensile strength Induction heating abstract In this research, an electrically conductive porous asphalt concrete, used for induction heating, was pre- pared by adding electrically conductive ﬁller (steel ﬁbers and steel wool) to the mixture. The main pur- pose of this paper is to examine the electrical conductivity and the indirect tensile strength of this conductive porous asphalt concrete and prove that it can be heated via induction heating. It was found that, to make porous asphalt concrete electrically conductive, long steel wool with small diameter is bet- ter than short steel ﬁbers with bigger diameter. However, steel ﬁbers with short length and big diameter have better strength reinforcement capability than steel wool with long length and small diameter. It was also proved that conductive porous asphalt concrete containing steel wool can be easily heated via induc- tion heating. Finally, 10% (by volume of bitumen) of steel wool type 000 was proposed as an optimal con- tent in porous asphalt concrete to obtain an optimal conductivity, a good induction heating rate and an acceptable indirect tensile strength. It is expected that the autogenous healing capacity of asphalt con- crete will be enhanced with the increase of temperature during induction heating. /C2112009 Elsevier Ltd. All rights reserved. 1. Introduction Porous asphalt concrete is the most commonly used surface wearing course in the Netherlands due to its excellent performance in noise reduction and water drainage. However, the biggest defect of porous asphalt concrete is its poor performance in terms of durability compared with dense graded asphalt concrete. The aver- age lifetime of porous asphalt is of approximately 11 years [1], much shorter than the lifetime of a dense asphalt mixture. The main durability problem of porous asphalt concrete is called ravel- ing [2], which is the loss of aggregates from the surface layer of the pavement and has a negative effect on the general performance of the pavement [3]. Part of the damage due to raveling is the result of errors in the production and processing methods, including poor control of asphalt temperature during production, variations in the mixture composition, the presence of weak aggregates in the asphalt mixture or insufﬁcient ﬁller fraction in the mixture [1]. However, the majority of the raveling damage is the result of the material properties themselves [4]. Aggregates in the porous as- phalt mixture are hold together by the binder. Due to ageing hard- ening (temperature cycles, wetting–drying, ultra-violet and trafﬁc loading) or due to extreme cold weather conditions, the stiffness of the binder increases, the relaxation capacity decreases, the binder becomes more brittle, the self healing potential and fracture resis- tan"
    },
    {
      "page": 2,
      "score": 3,
      "reason": [
        "mixture keyword",
        "methods keyword"
      ],
      "text": "recently Sherif et al. [9] and Tuan [10] made conductive concrete containing steel ﬁbers and shavings for bridge deck deicing. Electrically conductive asphalt concrete is a relatively new functional material developed to achieve electrical conductivity. To reach this property, conductive ﬁller or ﬁbers should be added to the mixture. Wu et al. [11] made the ﬁrst electrically conductive mixture by adding conductive carbon ﬁbers, carbon black or graph- ite to the asphalt concrete. They demonstrated that the conductiv- ity is proportional to the volume of conductive ﬁller or ﬁbers added. An excess of conductive particles can cause the degradation of the asphalt concrete properties, such as the strength or the workability of fresh materials. Finally, they showed that adding conductive ﬁbers to the mixture is much more effective to increase the conductivity than adding conductive ﬁller. In addition, García et al. [12] show how the conductivity is proportional to the volume of aggregates in the mixture and how there is an optimum volume of electrically conductive particles for each mixture. These authors explain the conductive mechanism by means of the percolation theory. With a low volume of conductive particles in the mixture, the resistivity of asphalt concrete is that of a non conductive mate- rial, but when the volume of conductive particles is above the per- colation threshold, the resistivity drops and the sample becomes conductive. It is theoretically feasible to repair cracks in asphalt concrete before they become too big to be healed. The use of ﬁbers to reinforce binder has long been in practice. In this research, con- ductive steel ﬁbers are added to the asphalt mixture and induc- tion heating is used to increase the temperature locally, just enough to increase the asphalt healing rates and repair micro- cracks or the bond between aggregates and binder. The main objective of using conductive ﬁbers is to increase the conductiv- ity of binder so that micro-cracks can be healed via induction heating. Induction heating in the asphalt industry is a novel tech- nique originally developed by García et al. [12]. In this method, the power supply sends alternating current through the coil, gen- erating an alternating electromagnetic ﬁeld. When the conductive asphalt specimen is placed under the coil, this electromagnetic ﬁeld induces currents ﬂowing along the conductive loops formed by steel ﬁbers. The induced current dissipates heat by the Joule effect. This method can be repeated if damage returns. Tradition- ally, in conductive roads, heat was generated due to the electrical resistance in the conductive particles when connected to a power source, but in this occasion, authors are trying to make porous asphalt concrete appropriate for induction heating and the subse- quent healing of cracks. This method has the advantage of having high volumetric heating rates. Another advantage of using ﬁbers is that they will probably improve the ageing behavior and the resistance to water damage of bitumen by achieving thicker bin- der ﬁlm and by preventing drain-off of the mastic. This may im- prove signiﬁcantly the raveling resistance of porous asphalt concrete. This will be the ﬁrst time that this induction heating technique is applied to porous asphalt concrete. The objectives of this re- search are: /C15 To study the effect of steel ﬁbers volume content on the electri- cal conductivity of porous asphalt concrete. /C15 To investigate the effect of "
    },
    {
      "page": 4,
      "score": 3,
      "reason": [
        "mixture keyword",
        "methods keyword"
      ],
      "text": "heating samples were the same as the ones used to measure the electrical resistiv- ity. The cylindrical samples cut from Gyratory specimens were used to avoid the problem of binder concentration on the surfaces of samples and to get a higher heating efﬁciency for that thinner samples mean less temperature difference be- tween the top and the bottom of the samples. The distance between the coil of the induction machine and the top surface of the heating sample was about 32 mm. Each sample studied was heated for 3 min and its temperature change was measured with a 640 /C2 480 pixel, full color infrared camera. 3. Results and discussions 3.1. Effect of conductive ﬁber volume content on the electrical resistivity of porous asphalt concrete The effect of steel ﬁber (type 1) volume content on the resistiv- ity of porous asphalt concrete samples is shown in Fig. 3. The resis- tivity of the samples shows three stages: high resistivity stage, with ﬁber volume content less than 10%; transit stage, with ﬁber volume content from 10% to 20%; and low resistivity stage, with ﬁ- ber volume content higher than 20%. Samples with less than 10% of ﬁbers exhibited insulating behavior, with resistances higher than 109 X m. During the transit stage (between 10% and 20% of ﬁbers), the electrical resistivity of the sample suffered a sharp decrease from 10 9 X m to 4.7 /C2 104 X m. It was discovered that, for the steel ﬁber type 1, 20% ﬁbers are needed to make the porous asphalt con- crete electrically conductive. In addition, when drying the sample after cutting, it was found that plain samples, without steel ﬁbers, glued a little bit to the plate bellow, showing drainage of binder in the sample. However, samples with steel ﬁbers did not show this phenomenon, which shows that the steel ﬁbers could prevent the drainage of binder. 3.2. Effect of conductive ﬁber volume content on the indirect tensile strength of porous asphalt concrete The effect of steel ﬁbers volume content on the indirect tensile strength (ITS) of porous asphalt concrete is shown in Fig. 4. The ITS of the plain porous asphalt concrete studied was 2.06 MPa. The ITS of porous asphalt concrete increased with the volume of steel ﬁ- bers until a maximum of 2.62 MPa with a steel ﬁbers content of 11%. Adding more ﬁbers to the mixture results in a decrease of the ITS, because too many ﬁbers reduce the mastic ﬁlm thickness, causing a bad adhesion between the asphalt components. Finally, samples with 20% of steel ﬁbers (the one with highest electrical conductivity), had a maximum tensile strength of 2.03 MPa, close to that of the plain porous asphalt concrete. 3.3. Electrically conductive mechanism in porous asphalt concrete Broken porous asphalt samples after indirect tensile test were observed under the microscope to check the ﬁbers distribution. The conductive mechanism was explained according to the perco- lation theory [15]. Fiber distribution in samples with different con- tents of steel ﬁbers is shown in Fig. 5 . When 5% of steel ﬁbers is added to the mixture, they are uniformly distributed and do not contact each other, having a similar resistivity to that of an asphalt concrete sample without ﬁbers. When more steel ﬁbers are added to the mixture, they start contacting each other, which causes to a gradual decrease in the resistivity. If the ﬁber volume content reaches more than 10% (percolation threshold), the ﬁrst conductive paths are formed in the sample. This corresponds to a sharp de- crease"
    },
    {
      "page": 7,
      "score": 3,
      "reason": [
        "mixture keyword",
        "methods keyword"
      ],
      "text": "to the porous asphalt concrete samples, and then heat the samples with induction energy to see if the damage can be healed or not. Strength recovery can serve as a healing index and CT scanning can serve as a method to see the cracks occurring and closing in- side the material. In addition, more researches related to practical implementation of this kind of material will be done. Acknowledgements The scholarship from the China Scholarship Council is acknowl- edged. The technical support of Prof. Klaas van Breugel, Prof. A.A.A. Molenaar and Marco Poot are also appreciated. Furthermore, the authors would like to express thanks to Global Material Technolo- gies for their technical expertise and advices about steel wool. References [1] Voskuilen JLM, Verhoef PNW. Cause of premature raveling failure of porous asphalt. In: Sixth international RILEM symposium on performance testing and evaluation of bituminous materials; 2003. p. 191–97. [2] Klomp AJG. Life period of porous asphalt. Dutch Road and Hydraulic Engineering Institute report; 1996. [3] Swart JH. Experience with porous asphalt in the Netherlands. In: European conference on porous asphalt. Madrid; 1997. [4] Eijssen MLJ, Klarenaar WHM. Zwart Mozaïek, evaluatie van bestaande kennis en kennisleemten als basis voor de levensduurverbetering van 2-laags ZOAB. Intron-report A831100/R20060101/MEy; 2006. [5] Kneepkens A, van Hoof Th, Schaefer H, van Keulen W. VIA-RAL /C210for porous asphalt: a result of research and development, but most of all of implementation. Wegbouwkundige Werkdagen; 2004. [6] Little DN, Bhasin A. Exploring mechanisms of healing in asphalt mixtures and quantifying its impact. In: van der Zwaag S, editor. Self healing materials an alternative approach to 20 centuries of materials science. Springer series in materials science, vol. 100; 2007. p. 205–18. [7] Jo SD, Richard KY. Laboratory evaluation of fatigue damage and healing of asphalt mixtures. J Mater Civ Eng 2001;13(6):434–40. [8] Bonnaure FP, Huibers AH, Boonders A. A laboratory investigation of the inﬂuence of rest periods on the fatigue characteristics of bituminous mixes. J Assoc Asphalt Pav Technol 1982;51:104–28. [9] Sherif YH, Christopher YT. Conductive concrete overlay for bridge deck deicing. ACI Mater J 1999;96(3):382–90. [10] Tuan CY. Electrical resistance heating of conductive concrete containing steel ﬁbers and shavings. ACI Mater J 2004;101(1):65–71. [11] Wu S, Liu X, Ye Q, Li N. Self-monitoring electrically conductive asphalt-based composite containing carbon ﬁllers. Trans Nonferr Met Soc China 2006;16:512–6. [12] García Álvaro, Schlangen Erik, van de Ven Martin, Liu Quantao. Electrical conductivity of asphalt mortar containing conductive ﬁbers and ﬁllers. Construct Build Mater 2009;23(10):3175–81. [13] Yuzhi Li. Using compaction parameters and indirect tensile strength to evaluate asphalt concrete rutting potential. Master thesis, Changsha University of Technology, China; 2007. [14] Behbahani H, Nowbakht S, Fazaeli H, Rahmani J. Effects of ﬁber type and content on the rutting performance of stone matrix asphalt. J Appl Sci 2009;9(10):1980–4. [15] Stauffer D. Introduction to percolation theory. London: Taylor and Francis; 1985. Q. Liu et al. / Construction and Building Materials 24 (2010) 1207–1213 1213"
    },
    {
      "page": 6,
      "score": 2,
      "reason": [
        "mixture keyword"
      ],
      "text": "wool results in a decrease of the maximum strength of porous as- phalt concrete. Steel wool type 000 offers a much weaker rein- forcement than steel ﬁber type 1. The maximum ITS of samples containing steel wool type 000 happens at around 4% with a value of 2.27 MPa, only slightly higher than the ITS of plain samples without steel wool at a value of 2.06 MPa and much lower than the maximum ITS of samples containing about 11% steel ﬁbers at a value of 2.62 MPa. It is very interesting to note that the ITS of samples with optimum electrical conductivity containing 10% of steel wool type 000 and 20% of steel ﬁber type 1 are 1.99 MPa and 2.03 MPa, very close to each other. So, steel wool type 000 and steel ﬁber type 1 have the same effect on the ITS of porous as- phalt sample at their respective content for optimal electrical con- ductivity. From the point of view of the electrical conductivity, steel wool type 000 has better performance than steel ﬁbers. 3.6. Induction heating of porous asphalt concrete To study the induction heating of porous asphalt concrete, sam- ples containing steel wool type 000 were used. Fig. 9 shows an induction heating image of the sample with 10% steel wool. All samples have the similar images like this. On the top surface of the sample, clusters of steel wool work as small heaters. This cor- responds to the shining dots on the surface of the sample in Fig. 9. The image shows uniform temperature in the horizontal direction. This is because the magnetic ﬁeld is constant at the same distance from the coil. The temperature of the sample decreases from top to bottom. It was also found that samples had a higher heating rate when they were closer to the coil of the induction machine. The reason for this is that the magnetic ﬁeld is stronger close to the coil. Finding the optimum distance between the pavement and the coil will be a topic for future study. The temperatures of all the samples with different steel wool volume contents were recorded and used to analyze the effect of the steel wool content on the heating rate of porous asphalt sam- ples (Fig. 10). The plain sample without steel wool was almost not heated in 3 min because of the very low heating speed. Below 10% of steel wool in the mixture, the temperature reached increased with the increase of the volume content of steel wool. The samples could be heated, even if hey were not conductive, but the heating rate was lower. The temperature cannot be increased any more when the steel wool volume content is above 10%. This value coin- cides with the minimum in the resistivity curve in Fig. 8. The min- imum resistivity will result in a maximum Joule heat in the sample; hence the temperature will be also a maximum. Adding steel wool above 10% does not improve the heating and will result in a decrease of the indirect tensile strength, as shown in Fig. 8. So, 10% is the optimal volume content of this type of steel wool to heat easily porous asphalt concrete. 4. Conclusions It was found that long steel wool type 000, is better than short steel ﬁber type 1 to make porous asphalt concrete electrically con- ductive. However, short steel ﬁbers have better strength reinforce- ment capacity than steel wool. The mechanisms of electrical conductivity and induction heating are explained in this paper. 10% (by volume of bitumen) of steel wool type 000 is proposed as an ideal content to make porous asphalt concrete conductive and for a fast induction heating. Besides, this value g"
    }
  ],
  "tables": [],
  "figures": []
}
