Repository: Yanjie-Bill/Cement-database

File: llm_run/production/CBM0013/context_packet.json
{
  "paper": {
    "paper_id": "CBM0013",
    "pdf_filename": "10.1016_j.conbuildmat.2009.12.039.pdf",
    "doi": "10.1016/j.conbuildmat.2009.12.039",
    "title": ""
  },
  "pages": [
    {
      "page": 1,
      "score": 10,
      "reason": [
        "first page",
        "compressive-strength keyword",
        "mixture keyword",
        "methods keyword"
      ],
      "text": "Long term performance of chloride binding capacity in ﬂy ash concrete in a marine environment T. Cheewaket a, C. Jaturapitakkul a, W. Chalee b,* a Department of Civil Engineering, Faculty of Engineering, King Mongkut’s University of Technology Thonburi, Bangkok 10140, Thailand b Department of Civil Engineering, Faculty of Engineering, Burapha University, Chonburi 20131, Thailand article info Article history: Received 16 September 2009 Received in revised form 6 November 2009 Accepted 25 December 2009 Available online 21 January 2010 Keywords: Chloride binding capacity Total chloride Free chloride Fly ash Concrete Marine environment Thailand abstract The capacity of binding chloride ions in ﬂy ash concrete under marine exposure was studied. The free and total chloride contents in concrete were determined by water and acid-soluble methods, respectively. In order to study the effects of W/B ratios, exposure time, and ﬂy ash contents on chloride binding capacity of concrete in a marine site, a class F ﬂy ash was used as a partial replacement of Portland cement type I at 0%, 15%, 25%, 35%, and 50% by weight of binder. Water to binder ratios ( W/B) were varied at 0.45, 0.55, and 0.65. Concrete cube specimens of 200 mm were cast and placed into the tidal zone of a marine envi- ronment in the Gulf of Thailand. Consequently, acid-soluble and water-soluble chlorides in the concrete were measured after the concrete was exposed to the tidal zone for 3, 4, 5, and 7 years. It was found that the percentage of chloride binding capacity compared to total chloride content increased with the increase of ﬂy ash in the concrete. The percentage of chloride binding capacity signiﬁcantly decreased within 3–4 years after the concrete was exposed to the marine environment, and then its value was almost constant. The research also showed that the W/B ratio does not noticeably affect the chloride bind- ing capacity of concrete. /C2112009 Elsevier Ltd. All rights reserved. 1. Introduction At present, the development of concrete mixtures that are highly resistant to the ingress of chloride ions is very important for concrete in marine environments. In order to achieve durable concrete, the concrete should have low permeability and high resistance to chloride ingress. For concrete in marine environ- ments, several factors must be considered, such as the chloride dif- fusion coefﬁcient, threshold chloride, chloride binding capacity, and so on [1–4] . The binding of chlorides in hydrated cement paste affects the transport rate of chlorides into concrete as well as the steel corrosion rate and the amount of chlorides necessary to initi- ate active corrosion [5–7] . Generally, the chloride binding ability depends on calcium aluminate, which reacts with chloride ions to form chloroaluminates. The remaining chloride ions in the pore solution (free chloride) lead to reinforcement corrosion. The effect of the cement type on the bound chloride was also investigated by Mohammed and Hamada [8]. Their research conﬁrmed that a high chloride binding capacity was found in a higher calcium aluminate cement than in a lower calcium aluminate cement. In addition, the use of pozzolanic materials can increase the binding ability of chlo- ride, which has been conﬁrmed by several studies [9–11] . Chloride binding in concrete is very important for the development of mod- els for service life predictions of reinforced concrete with respect to reinforcement corrosion. Efﬁcient models to predi"
    },
    {
      "page": 2,
      "score": 3,
      "reason": [
        "mixture keyword",
        "methods keyword"
      ],
      "text": "2.3. Exposed site condition The ambient temperature at the exposed site ranges from 25 /C176Ct o3 5 /C176C, and the pH of the seawater ranges from 7.9 to 8.2 while chloride and sulfate compositions in the seawater range from 16,000 to 18,000 ppm and from 2200 to 2600 ppm, respec- tively [16]. The concrete specimens were exposed to two wet–dry cycles of seawa- ter daily. 2.4. Tested program After the concrete samples were exposed to the seawater for 3, 4, 5, and 7 years, the chloride contents of the concretes were investigated to measure the chloride in- gress into the concrete specimens. The concrete specimens were cored to obtain 100-mm diameter cylinders. The core specimen was dry-cut from the surface which was 10 mm thick, and then ground into small powdery particles (see Fig. 2 ). Ten grams of the concrete powder was needed for chloride tests by acid-soluble and water-soluble chloride methods, to determine the total and free chloride contents, respectively. For the acid-soluble chloride test, the analysis conforms to ASTM C 1152 [17], and the analysis conforms to ASTM C1218 [18] for the water-soluble chloride test. 3. Results and discussion 3.1. Chloride binding capacity Generally, the chloride binding capacity in concrete can be cal- culated by subtracting the free chloride content from total chloride content. In this study, the chloride binding capacity was analysed in term of percentage chloride binding capacity compared to the total chloride content. Fig. 3 illustrates the relationship between free chloride and total chloride content in concretes with W/B ra- tios of 0.45, 0.55, and 0.65, which were exposed to a marine envi- ronment for 7 years. Regression analyses were then performed to obtain their relations. For example, Cf = (0.8556)Ct, where Cf is the free chloride content and Ct is the total chloride content of I45 concrete after 7 years exposure. According to the relation, the percentage chloride binding capacity (P cb) as compared to the total chloride content can be easily determined from Eq. (1): Pcb ¼ ½ðCt /C0 Cf Þ/C2 100/C138 Ct ð1Þ By substituting Cf in terms of Ct [Cf = (0.8556)Ct] in Eq. (1), the percentage chloride binding capacity (P cb) of I45 concrete after Table 1 Chemical compositions of the Portland cements and ﬂy ash. Chemical compositions (%) Sample Cement type I Cement type V Fly ash (FA) Silicon dioxide, SiO 2 20.80 21.52 44.95 Aluminium oxide, Al 2O3 5.50 3.56 23.70 Iron oxide, Fe 2O3 3.16 4.51 10.80 Calcium oxide, CaO 64.97 66.70 13.80 Magnesium oxide, MgO 1.06 1.20 3.47 Sodium oxide, Na 2O 0.08 0.10 0.07 Potassium oxide, K 2O 0.55 0.24 2.38 Sulfur trioxide, SO 3 2.96 2.11 1.31 Loss on ignition, LOI 2.89 1.74 0.52 Tricalcium silicate, C 3S 56.50 71.60 – Dicalcium silicate, C 2S 17.01 7.68 – Tricalcium aluminate, C 3A 9.23 1.80 – Tetracalcium aluminoferrite, C4AF 9.62 13.72 – Table 2 Mixture proportions of the concretes. Mix Mixture proportion of concrete (kg/m 3) W/B Cement type I Cement type V Fly ash Fine aggregate Coarse aggregate Water I45 478 – – 639 1024 215 0.45 I55 478 – – 639 971 262 0.55 I65 478 – – 639 922 311 0.65 V45 – 478 – 639 1024 215 0.45 V55 – 478 – 639 971 262 0.55 V45 – 478 – 639 922 311 0.65 I45FA15 406 72 72 639 1004 215 0.45 I45FA25 359 119 119 639 990 215 0.45 I45FA35 311 167 167 639 977 215 0.45 I45FA50 239 239 239 639 957 215 0.45 I55FA15 406 72 72 639 948 262 0.55 I55FA25 359 119 119 639 933 262 0.55 I55FA35 311 167 167 639 918 262 0.55 I55FA50 239 239 239 639 897 262 0.55 I"
    },
    {
      "page": 4,
      "score": 3,
      "reason": [
        "mixture keyword",
        "methods keyword"
      ],
      "text": "enhancing chloride binding capacity as well [23,24]. For instance, the concretes containing ﬂy ash 0%, 15%, 25%, 35%, and 50% by weight of binder with a W/B ratio of 0.45 had Pcb values at 7 years exposure of 14.4%, 17.4%, 19.4%, 21.0%, and 23.8%, respectively. In addition, Portland cement type I used in this study had a higher C 3A content than type V by about a factor of 5. Consequently, type I concrete had more Pcb than type V concrete at all W/B ratios for a given exposure time. For instance, Pcb values at 3 years exposure for the I45, I55, and I65 concretes were 22.4%, 16.0%, and 15.0%, while those of the V45, V55, and V65 concretes were 14.9%, 13.2%, and 13.5%, respectively (see Table 3). For the physical binding, chloride can be physically adsorbed on the surface of hydration or poz- zolanic reaction products, such as C–S–H, C–A–H, ettringite, and monosulfate. Previous research had reported that the physical bound of chloride content in cement paste increases with the increasing of to- tal chloride and W/B ratio [21,25]. Fig. 5 shows the relation between percentage chloride binding capacity and W/B ratio of concretes at 7 years exposure . It was found that P cb is not correlated with the W/B ratio. As a result, the W/B ratio does not affect the ratio of bound chloride compared to total chloride ingress in concrete. This result was also conﬁrmed by previous research [26]. Although the P cb of each concrete mix did not change with the W/B ratio, the chloride binding capacity in- creased as the W/B ratio increased. This result is due to the physical binding of chloride in concrete [25]. Besides, the total chloride con- tent in concrete increases when the W/B ratio increases. This is due to a higher W/B ratio results in higher porosity in concrete and thus greater chloride ingresses into the concrete. Fig. 6 illustrates the effect of the exposure time on the chloride binding capacity of concrete with a W/B ratio of 0.45 in the marine environment. The results showed that Pcb decreased with the exposure time. For example, I45FA50 concrete at 3, 4, 5, and 7 years had P cb values of 36.5%, 26.0%, 24.1%, and 23.8%, respec- tively. Interestingly, Pcb obviously decreased at 4 years and then remained almost constant for longer periods (from 4 to 7 years). Previous research proposed a model for predicting the time- dependent chloride binding based on experimental data in the lab- oratory [25]. Their model states that a larger chloride binding capacity is expected for longer exposure periods for paste. How- ever, it did not present the bound chloride content as compared to the total chloride content in cement paste. With increasing exposure time, more total chloride ingress was found, and the bound chloride content was greater, even though the percentage chloride binding capacity (P cb) as compared to the total chloride content was smaller. 3.2. Utilization of chloride binding capacity in marine concrete The ability to bind chloride ions in concrete can indicate the free chloride content, which deteriorates reinforced steel of concrete in a marine environment. As the total ingressing chloride in concrete is increasingly bound, the free chloride cannot corrode reinforcing steel as much, and hence the life of the concrete structure can be prolonged [27]. Therefore, the selection of binding material in or- der to protect against the corrosion of reinforcing steel by chloride attack should be taken into account. The selection of concrete should co"
    },
    {
      "page": 3,
      "score": 2,
      "reason": [
        "mixture keyword"
      ],
      "text": "7 years exposure is 14.4%. The percentage chloride binding capac- ity of the other concrete mixtures at 3, 4, 5, and 7 years exposure can also be calculated similarly, as shown in Table 3 . Fig. 4 presents the effect of ﬂy ash content on the chloride bind- ing capacity of concrete at 4, 5, and 7 years after being exposed in the marine environment. The results showed that the use of ﬂy ash clearly increased the chloride binding capacity in concrete, and this was also conﬁrmed by several studies [19,20]. Generally, chloride binding capacity of concrete depends on the two main mech- anisms of physical adsorption and chemical reactions [21,22]. For chemical binding, there is a chemical reaction between bound chlo- ride and C 3A that produces calcium chloroaluminate hydrate (3CaO/C1Al 2O3/C1CaCl 2/C110H 2O), sometimes called Friedel’s salt. There- fore, chloride is bound more when the C 3A content in the binder is higher. Based on this study, ﬂy ash contains aluminium oxide (Al2O3) at 23.7%, whereas Portland cement type I contains Al 2O3 at only 5.5%. For this reason, increasing the amount of ﬂy ash in concrete also increases the amount of Al 2O3, which results in Fig. 2. Concrete coring and cutting for chloride test. (a) W/B = 0.45 (b) W/B = 0.55 (c) W/B = 0.65 Cf = (0.8597)Ct ;V45 Cf = (0.8556)Ct ; I45 Cf = (0.8260)Ct ; I45FA15 Cf = (0.8057)Ct ; I45FA25 Cf = (0.7902)Ct ; I45FA35 Cf = (0.7623)Ct ; I45FA50 0.0 0.5 1.0 1.5 2.0 2.5 3.0 3.5 4.0 4.5 5.0 5.5 6.0 6.5 7.0 0 0.5 1 1.5 2 2.5 3 3.5 4 4.5 5 5.5 6 6.5 7 Total Cl - (% by wt. of binder) Free Cl - (% by wt. of binder) I45 V45 I45FA15 I45FA25 I45FA35 I45FA50 Cf = (0.8698)Ct ; V 55 Ct = (0.8602)Ct ; I55 Cf = (0.8314)Ct ; I55FA15 Cf = (0.8046)Ct ; I55FA25 Cf = (0.7590)Ct ; I55FA35 Cf = (0.7545)Ct ; I55FA50 0.0 0.5 1.0 1.5 2.0 2.5 3.0 3.5 4.0 4.5 5.0 5.5 6.0 6.5 7.0 0 0.5 1 1.5 2 2.5 3 3.5 4 4.5 5 5.5 6 6.5 7 Total Cl- (% by wt. of binder) Free Cl- (% by wt. of binder) I55 V55 I55FA15 I55FA25 I55FA35 I55FA50 Cf = (0.8914)Ct ; V 65 Cf = (0.8638)Ct ; I65 Cf = (0.8413)Ct ; I65FA15 Cf = (0.7942)Ct ; I65FA25 Cf = (0.7832)Ct ; I65FA35 Cf = (0.7645)Ct ; I65FA50 0.0 0.5 1.0 1.5 2.0 2.5 3.0 3.5 4.0 4.5 5.0 5.5 6.0 6.5 7.0 0 0.5 1 1.5 2 2.5 3 3.5 4 4.5 5 5.5 6 6.5 7 Total Cl- (% by wt. of binder) Free Cl- (% by wt. of binder) I65 V65 I65FA15 I65FA25 I65FA35 I65FA50 Fig. 3. Relationship between the free and total chloride contents of concrete after 7 years exposure in the marine environment: (a) W/B = 0.45, (b) W/B = 0.55, (c) W/B = 0.65. 1354 T. Cheewaket et al. / Construction and Building Materials 24 (2010) 1352–1357"
    },
    {
      "page": 5,
      "score": 2,
      "reason": [
        "mixture keyword"
      ],
      "text": "Cf ¼ 0:8541ðCt Þ; ðR2 ¼ 0:9963Þ; for Portland cement type I concrete ð2Þ Cf ¼ 0:8773ðCt Þ;ðR2 ¼ 0:9977Þ;for Portland cement type V concrete ð3Þ Cf ¼ 0:8350ðCt Þ;ðR2 ¼ 0:9985Þ;for 15%-fly ash concrete ð4Þ Cf ¼ 0:8011ðCt Þ;ðR2 ¼ 0:9979Þ;for 25%-fly ash concrete ð5Þ Cf ¼ 0:7734ðCt Þ;ðR2 ¼ 0:9986Þ;for 35%-fly ash concrete ð6Þ Cf ¼ 0:7661ðCt Þ;ðR2 ¼ 0:9949Þ;for 50%-fly ash concrete ð7Þ Here, Cf and Ct are the free and total chloride contents in concrete, respectively. According to the equations, the free chloride contents of Portland cement types I and V, 15%-ﬂy ash, 25%-ﬂy ash, 35%-ﬂy ash, and 50%-ﬂy ash concretes are 85.41%, 87.73%, 83.5%, 80.11%, 77.34%, and 76.61% of the total chloride content, respectively. The relations show that as the percentage replacement of ﬂy ash in- creases, the free chloride content in terms of the total chloride con- tent decreases, which corresponds to the increase in the chloride a) 4 years of exposure b) 5 years of exposure c) 7 years of exposure 0 5 10 15 20 25 30 35 40 0 5 10 15 20 25 30 35 40 45 50 55 60 Fly ash replacement (%) Cl- binding capacity (% of total chloride) W/B=0.45 W/B=0.55 W/B=0.65 4-year exposure 0 5 10 15 20 25 30 35 40 0 5 10 15 20 25 30 35 40 45 50 55 60 Fly ash replacement (%) Cl- binding capacity (% of total chloride) W/B=0.45 W/B=0.55 W/B=0.65 5-year exposure 0 5 10 15 20 25 30 35 40 0 5 10 15 20 25 30 35 40 45 50 55 60 Fly ash replacement (%) Cl- binding capacity (% of total chloride) W/B=0.45 W/B=0.55 W/B=0.65 7-year exposure Fig. 4. Effect of ﬂy ash on the chloride binding capacity of concretes at 4, 5, and 7 years exposures in the marine environment. 0.0 5.0 10.0 15.0 20.0 25.0 30.0 35.0 40.0 0.4 0.45 0.5 0.55 0.6 0.65 0.7 W/B ratio Cl- binding capacity (% of total chloride) Type I Type V 15% FA 25%-FA 35%-FA 50%-FA Fig. 5. Effect of W/B ratio on the chloride binding capacity of concrete after 7 years exposure in the marine environment. 0.0 5.0 10.0 15.0 20.0 25.0 30.0 35.0 40.0 45.0 50.0 2345678 Exposure time (years) Cl- binding capacity (% of total chloride) I45 V45 I45FA15 I45FA25 I45FA35 I45FA50 Fig. 6. Effect of exposure time on the chloride binding capacity of concrete with a W/B ratio of 0.45 in the marine environment. Cf = 0.8541(Ct); Type I concrete (R 2 = 0.9963) Cf = 0.8773(Ct ); Type V concrete (R 2 = 0.9977) Cf = 0.835(Ct ); 15%-FA concrete (R 2 = 0.9985) Cf = 0.8011(Ct ); 25%-FA concrete (R 2 = 0.9979) Cf = 0.7734(Ct ); 35%-FA concrete (R 2 = 0.9986) Cf = 0.7661(Ct ); 50%-FA concrete (R 2 = 0.9949) 0.0 1.0 2.0 3.0 4.0 5.0 6.0 7.0 8.0 9.0 10.0 11.0 12.0 0 1 2 3 4 5 6 7 8 9 10 11 12 Total Cl- (% by wt. of binder) Free Cl- (% by wt. of binder) Type I (W/B=0.45,0.55,0.65 ;3,4,5,7-year exposure) Type V (W/B=0.45,0.55,0.65 ; 3,4,5,7-year exposure) 15%- FA (W/B= 0.45,0.55,0.65 ; 3,4,5,7- year exposure) 25%-FA (W/B=0.45,0.55,0.65 ; 3,4,5,7-year exposure) 35%-FA (W/B=0.45,0.55,0.65 ;3,4,5,7-year exposure) 50%-FA (W/B=0.45,0.55,0.65 ;3,4,5,7-year exposure) Fig. 7. Relationship between free and total chloride contents of concrete with W/B ratios of 0.45, 0.55, and 0.65 at 3, 4, 5, and 7 years exposures. 1356 T. Cheewaket et al. / Construction and Building Materials 24 (2010) 1352–1357"
    },
    {
      "page": 6,
      "score": 2,
      "reason": [
        "mixture keyword"
      ],
      "text": "binding as previously presented. These equations are very useful in determining the free chloride content, which affects steel corrosion. In addition, they could also be used to determine the threshold chloride with regard to the design of concrete durability. 4. Conclusions Based on the results and discussions, the following conclusions are made. 1. The increase of ﬂy ash replacement of cement in concrete resulted in an increasing the percentage chloride binding capacity (Pcb) as compared to the total chloride content. 2. Increasing the exposure time of concrete resulted in a decreas- ing the percentage of chloride binding capacity (P cb) as com- pared to the total chloride content. 3. The W/B ratio of concrete has small effect on the chloride bind- ing capacity of concrete exposed to a marine environment. 4. The proposed linear relationships between the free and total chloride contents in concretes show reasonably good correla- tion with ﬁeld data obtained from the marine exposure site. Acknowledgments The authors gratefully acknowledge the ﬁnancial supports from the Research and Development Funds, Faculty of Engineering, Burapha University, Thailand, Contract No. 74/2551; from the Thai- land Research Fund (TRF) under TRF Senior Research Scholar, Con- tract No. RTA5080020; from the Commission on Higher Education, Ministry of Education, Thailand; from the Thailand Research Fund (TRF) under TRF New Researcher Scholar Contract No. MRG5280003 and from the ﬁnancial supports from the Thailand Research Fund (TRF) who sponsored the research under the Royal Golden Jubilee Ph.D. program, Contract No. PHD/0320/2550. References [1] Han Sang-Hun. Inﬂuence of diffusion coefﬁcient on chloride ion penetration of concrete structure. Constr Build Mater 2007;21:370–8. [2] Chalee W, Jaturapitakkul C. Effect of W/B ratios and ﬂy ash ﬁnenesses on chloride diffusion coefﬁcient of concrete in marine environment. Mater Struct 2009;42:505–14. [3] Fajardo G, Valdez P, Pacheco J. Corrosion of steel rebar embedded in natural pozzolan based mortars exposed to chlorides. Constr Build Mater 2009;23:768–74. [4] Ann Ki Yong, Song Ha-Won. Chloride threshold level for corrosion of steel in concrete. Corros Sci 2007;49:4113–33. [5] Yuan Q, Shi C, Schutter GD, Audenaert K, Deng D. Chloride binding of cement- based materials subjected to external chloride environment – a review. Constr Build Mater 2009;23:1–13. [6] Baweja D, Roper H, Sirivivatnanon V. Chloride-induced steel corrosion in concrete; part 1 corrosion rates, corrosion activity, and attack areas. ACI Mater J 1998;23:207–17. [7] Huang R, Chang Jiang-Jhy, Wu Jiann-Kuo. Correlation between corrosion potential and polarisation resistance of rebar in concrete. Mater Lett 1996;28:445–50. [8] Mohammed TU, Hamada H. Relationship between free chloride and total chloride contents in concrete. Cem Concr Res 2003;33:1487–90. [9] Dhir RK, El-Mohr MAK, Dyer TD. Chloride binding in GGBS concrete. Cem Concr Res 1996;26:1767–73. [10] Jensen OM, Korzen MSH, Jakobsen HJ, Skibsted J. Inﬂuence of cement constitution and temperature on chloride binding in cement paste. Adv Cem Res 2000;12:57–64. [11] Arya C, Xu Y. Effect of cement type on chloride binding and corrosion of steel in concrete. Cem Concr Res 1995;25:893–902. [12] Sandberg P. Studies of chloride binding in concrete exposed in a marine environment. Cem Concr Res 1999;29:473–7. [13] Tamimi AK, Abdalla JA, Sakka ZI. Prediction of long term chloride diffusion of concrete in h"
    }
  ],
  "tables": [
    {
      "table_id": "T002_01",
      "page": 2,
      "text": "Chemicalcompositions(%) Sample CementtypeI CementtypeV Flyash (FA) Silicondioxide,SiO2 20.80 21.52 44.95 Aluminiumoxide,Al2O3 5.50 3.56 23.70 Ironoxide,Fe2O3 3.16 4.51 10.80 Calciumoxide,CaO 64.97 66.70 13.80 Magnesiumoxide,MgO 1.06 1.20 3.47 Sodiumoxide,Na2O 0.08 0.10 0.07 Potassiumoxide,K2O 0.55 0.24 2.38 Sulfurtrioxide,SO3 2.96 2.11 1.31 Lossonignition,LOI 2.89 1.74 0.52 Tricalciumsilicate,C3S 56.50 71.60 – Dicalciumsilicate,C2S 17.01 7.68 – Tricalciumaluminate,C3A 9.23 1.80 – Tetracalciumaluminoferrite, 9.62 13.72 – C4AF"
    },
    {
      "table_id": "T002_02",
      "page": 2,
      "text": "Mix Mixtureproportionofconcrete(kg/m3) W/B CementtypeI CementtypeV Flyash Fineaggregate Coarseaggregate Water I45 478 – – 639 1024 215 0.45 I55 478 – – 639 971 262 0.55 I65 478 – – 639 922 311 0.65 V45 – 478 – 639 1024 215 0.45 V55 – 478 – 639 971 262 0.55 V45 – 478 – 639 922 311 0.65 I45FA15 406 72 72 639 1004 215 0.45 I45FA25 359 119 119 639 990 215 0.45 I45FA35 311 167 167 639 977 215 0.45 I45FA50 239 239 239 639 957 215 0.45 I55FA15 406 72 72 639 948 262 0.55 I55FA25 359 119 119 639 933 262 0.55 I55FA35 311 167 167 639 918 262 0.55 I55FA50 239 239 239 639 897 262 0.55 I65FA15 406 72 72 639 898 311 0"
    },
    {
      "table_id": "T004_01",
      "page": 4,
      "text": "Mix Chloridebindingcapacity(%oftotalchloridecontent) 3yearsofexposure 4yearsofexposure 5yearsofexposure 7yearsofexposure I45 22.4 13.7 16.6 14.4 I55 16.0 14.3 14.3 14.0 I65 15.0 13.7 15.2 13.6 V45 14.9 12.6 15.1 14.0 V55 13.2 13.3 13.1 13.0 V45 13.5 12.4 11.0 10.9 I45FA15 24.8 17.8 17.5 17.4 I45FA25 25.7 22.0 21.6 19.4 I45FA35 28.2 21.9 24.7 21.0 I45FA50 36.5 26.0 24.1 23.8 I55FA15 19.2 16.2 16.5 16.9 I55FA25 21.4 20.0 20.6 19.5 I55FA35 26.4 24.1 23.1 24.1 I55FA50 26.6 24.3 24.0 24.6 I65FA15 20.7 16.4 16.0 15.9 I65FA25 22.5 21.8 18.5 20.6 I65FA35 21.2 24.5 21.7 21.7 I65FA50 30.3 23.8 23.2 23.6"
    }
  ],
  "figures": []
}

File: llm_run/production/CBM0013/extraction.json (part 1 of 2)
{
  "paper": {
    "paper_id": "CBM0013",
    "pdf_filename": "10.1016_j.conbuildmat.2009.12.039.pdf",
    "doi": "10.1016/j.conbuildmat.2009.12.039",
    "title": "Long term performance of chloride binding capacity in fly ash concrete in a marine environment",
    "authors": "T. Cheewaket; C. Jaturapitakkul; W. Chalee",
    "year": 2010,
    "journal": "Construction and Building Materials",
    "pages": "1352-1357",
    "material_system": "Fly ash concrete exposed to marine tidal environment",
    "annotation_status": "completed_no_strength_results",
    "notes": "Packet contains mix proportions and durability/chloride-binding results, but no compressive-strength values."
  },
  "mixture_components": [
    {
      "component_id": "C001",
      "paper_id": "CBM0013",
      "mixture_id": "CBM0013_I45",
      "mixture_original_id": "I45",
      "mixture_description": "Fly ash concrete mix I45, W/B 0.45",
      "component_original": "Cement type I",
      "component_standard": "portland cement type I",
      "category": "binder",
      "role_in_mix": "binder",
      "amount": 478,
      "unit": "kg/m3",
      "basis": "mixture proportion from Table 2",
      "replacement_target": "",
      "replacement_pct": null,
      "reported_w_c_ratio": null,
      "reported_w_p_ratio": 0.45,
      "evidence_ids": [
        "E002"
      ],
      "confidence": 0.95,
      "human_decision": "",
      "corrected_amount": null,
      "notes": ""
    },
    {
      "component_id": "C002",
      "paper_id": "CBM0013",
      "mixture_id": "CBM0013_I45",
      "mixture_original_id": "I45",
      "mixture_description": "Fly ash concrete mix I45, W/B 0.45",
      "component_original": "Fine aggregate",
      "component_standard": "fine aggregate",
      "category": "aggregate",
      "role_in_mix": "aggregate",
      "amount": 639,
      "unit": "kg/m3",
      "basis": "mixture proportion from Table 2",
      "replacement_target": "",
      "replacement_pct": null,
      "reported_w_c_ratio": null,
      "reported_w_p_ratio": 0.45,
      "evidence_ids": [
        "E002"
      ],
      "confidence": 0.95,
      "human_decision": "",
      "corrected_amount": null,
      "notes": ""
    },
    {
      "component_id": "C003",
      "paper_id": "CBM0013",
      "mixture_id": "CBM0013_I45",
      "mixture_original_id": "I45",
      "mixture_description": "Fly ash concrete mix I45, W/B 0.45",
      "component_original": "Coarse aggregate",
      "component_standard": "coarse aggregate",
      "category": "aggregate",
      "role_in_mix": "aggregate",
      "amount": 1024,
      "unit": "kg/m3",
      "basis": "mixture proportion from Table 2",
      "replacement_target": "",
      "replacement_pct": null,
      "reported_w_c_ratio": null,
      "reported_w_p_ratio": 0.45,
      "evidence_ids": [
        "E002"
      ],
      "confidence": 0.95,
      "human_decision": "",
      "corrected_amount": null,
      "notes": ""
    },
    {
      "component_id": "C004",
      "paper_id": "CBM0013",
      "mixture_id": "CBM0013_I45",
      "mixture_original_id": "I45",
      "mixture_description": "Fly ash concrete mix I45, W/B 0.45",
      "component_original": "Water",
      "component_standard": "water",
      "category": "water",
      "role_in_mix": "water",
      "amount": 215,
      "unit": "kg/m3",
      "basis": "mixture proportion from Table 2",
      "replacement_target": "",
      "replacement_pct": null,
      "reported_w_c_ratio": null,
      "reported_w_p_ratio": 0.45,
      "evidence_ids": [
        "E002"
      ],
      "confidence": 0.95,
      "human_decision": "",
      "corrected_amount": null,
      "notes": ""
    },
    {
      "component_id": "C005",
      "paper_id": "CBM0013",
      "mixture_id": "CBM0013_I55",
      "mixture_original_id": "I55",
      "mixture_description": "Fly ash concrete mix I55, W/B 0.55",
      "component_original": "Cement type I",
      "component_standard": "portland cement type I",
      "category": "binder",
      "role_in_mix": "binder",
      "amount": 478,
      "unit": "kg/m3",
      "basis": "mixture proportion from Table 2",
      "replacement_target": "",
      "replacement_pct": null,
      "reported_w_c_ratio": null,
      "reported_w_p_ratio": 0.55,
      "evidence_ids": [
        "E002"
      ],
      "confidence": 0.95,
      "human_decision": "",
      "corrected_amount": null,
      "notes": ""
    },
    {
      "component_id": "C006",
      "paper_id": "CBM0013",
      "mixture_id": "CBM0013_I55",
      "mixture_original_id": "I55",
      "mixture_description": "Fly ash concrete mix I55, W/B 0.55",
      "component_original": "Fine aggregate",
      "component_standard": "fine aggregate",
      "category": "aggregate",
      "role_in_mix": "aggregate",
      "amount": 639,
      "unit": "kg/m3",
      "basis": "mixture proportion from Table 2",
      "replacement_target": "",
      "replacement_pct": null,
      "reported_w_c_ratio": null,
      "reported_w_p_ratio": 0.55,
      "evidence_ids": [
        "E002"
      ],
      "confidence": 0.95,
      "human_decision": "",
      "corrected_amount": null,
      "notes": ""
    },
    {
      "component_id": "C007",
      "paper_id": "CBM0013",
      "mixture_id": "CBM0013_I55",
      "mixture_original_id": "I55",
      "mixture_description": "Fly ash concrete mix I55, W/B 0.55",
      "component_original": "Coarse aggregate",
      "component_standard": "coarse aggregate",
      "category": "aggregate",
      "role_in_mix": "aggregate",
      "amount": 971,
      "unit": "kg/m3",
      "basis": "mixture proportion from Table 2",
      "replacement_target": "",
      "replacement_pct": null,
      "reported_w_c_ratio": null,
      "reported_w_p_ratio": 0.55,
      "evidence_ids": [
        "E002"
      ],
      "confidence": 0.95,
      "human_decision": "",
      "corrected_amount": null,
      "notes": ""
    },
    {
      "component_id": "C008",
      "paper_id": "CBM0013",
      "mixture_id": "CBM0013_I55",
      "mixture_original_id": "I55",
      "mixture_description": "Fly ash concrete mix I55, W/B 0.55",
      "component_original": "Water",
      "component_standard": "water",
      "category": "water",
      "role_in_mix": "water",
      "amount": 262,
      "unit": "kg/m3",
      "basis": "mixture proportion from Table 2",
      "replacement_target": "",
      "replacement_pct": null,
      "reported_w_c_ratio": null,
      "reported_w_p_ratio": 0.55,
      "evidence_ids": [
        "E002"
      ],
      "confidence": 0.95,
      "human_decision": "",
      "corrected_amount": null,
      "notes": ""
    },
    {
      "component_id": "C009",
      "paper_id": "CBM0013",
      "mixture_id": "CBM0013_I65",
      "mixture_original_id": "I65",
      "mixture_description": "Fly ash concrete mix I65, W/B 0.65",
      "component_original": "Cement type I",
      "component_standard": "portland cement type I",
      "category": "binder",
      "role_in_mix": "binder",
      "amount": 478,
      "unit": "kg/m3",
      "basis": "mixture proportion from Table 2",
      "replacement_target": "",
      "replacement_pct": null,
      "reported_w_c_ratio": null,
      "reported_w_p_ratio": 0.65,
      "evidence_ids": [
        "E002"
      ],
      "confidence": 0.95,
      "human_decision": "",
      "corrected_amount": null,
      "notes": ""
    },
    {
      "component_id": "C010",
      "paper_id": "CBM0013",
      "mixture_id": "CBM0013_I65",
      "mixture_original_id": "I65",
      "mixture_description": "Fly ash concrete mix I65, W/B 0.65",
      "component_original": "Fine aggregate",
      "component_standard": "fine aggregate",
      "category": "aggregate",
      "role_in_mix": "aggregate",
      "amount": 639,
      "unit": "kg/m3",
      "basis": "mixture proportion from Table 2",
      "replacement_target": "",
      "replacement_pct": null,
      "reported_w_c_ratio": null,
      "reported_w_p_ratio": 0.65,
      "evidence_ids": [
        "E002"
      ],
      "confidence": 0.95,
      "human_decision": "",
      "corrected_amount": null,
      "notes": ""
    },
    {
      "component_id": "C011",
      "paper_id": "CBM0013",
      "mixture_id": "CBM0013_I65",
      "mixture_original_id": "I65",
      "mixture_description": "Fly ash concrete mix I65, W/B 0.65",
      "component_original": "Coarse aggregate",
      "component_standard": "coarse aggregate",
      "category": "aggregate",
      "role_in_mix": "aggregate",
      "amount": 922,
      "unit": "kg/m3",
      "basis": "mixture proportion from Table 2",
      "replacement_target": "",
      "replacement_pct": null,
      "reported_w_c_ratio": null,
      "reported_w_p_ratio": 0.65,
      "evidence_ids": [
        "E002"
      ],
      "confidence": 0.95,
      "human_decision": "",
      "corrected_amount": null,
      "notes": ""
    },
    {
      "component_id": "C012",
      "paper_id": "CBM0013",
      "mixture_id": "CBM0013_I65",
      "mixture_original_id": "I65",
      "mixture_description": "Fly ash concrete mix I65, W/B 0.65",
      "component_original": "Water",
      "component_standard": "water",
      "category": "water",
      "role_in_mix": "water",
      "amount": 311,
      "unit": "kg/m3",
      "basis": "mixture proportion from Table 2",
      "replacement_target": "",
      "replacement_pct": null,
      "reported_w_c_ratio": null,
      "reported_w_p_ratio": 0.65,
      "evidence_ids": [
        "E002"
      ],
      "confidence": 0.95,
      "human_decision": "",
      "corrected_amount": null,
      "notes": ""
    },
    {
      "component_id": "C013",
      "paper_id": "CBM0013",
      "mixture_id": "CBM0013_V45",
      "mixture_original_id": "V45",
      "mixture_description": "Fly ash concrete mix V45, W/B 0.45",
      "component_original": "Cement type V",
      "component_standard": "portland cement type V",
      "category": "binder",
      "role_in_mix": "binder",
      "amount": 478,
      "unit": "kg/m3",
      "basis": "mixture proportion from Table 2",
      "replacement_target": "",
      "replacement_pct": null,
      "reported_w_c_ratio": null,
      "reported_w_p_ratio": 0.45,
      "evidence_ids": [
        "E002"
      ],
      "confidence": 0.95,
      "human_decision": "",
      "corrected_amount": null,
      "notes": ""
    },
    {
      "component_id": "C014",
      "paper_id": "CBM0013",
      "mixture_id": "CBM0013_V45",
      "mixture_original_id": "V45",
      "mixture_description": "Fly ash concrete mix V45, W/B 0.45",
      "component_original": "Fine aggregate",
      "component_standard": "fine aggregate",
      "category": "aggregate",
      "role_in_mix": "aggregate",
      "amount": 639,
      "unit": "kg/m3",
      "basis": "mixture proportion from Table 2",
      "replacement_target": "",
      "replacement_pct": null,
      "reported_w_c_ratio": null,
      "reported_w_p_ratio": 0.45,
      "evidence_ids": [
        "E002"
      ],
      "confidence": 0.95,
      "human_decision": "",
      "corrected_amount": null,
      "notes": ""
    },
    {
      "component_id": "C015",
      "paper_id": "CBM0013",
      "mixture_id": "CBM0013_V45",
      "mixture_original_id": "V45",
      "mixture_description": "Fly ash concrete mix V45, W/B 0.45",
      "component_original": "Coarse aggregate",
      "component_standard": "coarse aggregate",
      "category": "aggregate",
      "role_in_mix": "aggregate",
      "amount": 1024,
      "unit": "kg/m3",
      "basis": "mixture proportion from Table 2",
      "replacement_target": "",
      "replacement_pct": null,
      "reported_w_c_ratio": null,
      "reported_w_p_ratio": 0.45,
      "evidence_ids": [
        "E002"
      ],
      "confidence": 0.95,
      "human_decision": "",
      "corrected_amount": null,
      "notes": ""
    },
    {
      "component_id": "C016",
      "paper_id": "CBM0013",
      "mixture_id": "CBM0013_V45",
      "mixture_original_id": "V45",
      "mixture_description": "Fly ash concrete mix V45, W/B 0.45",
      "component_original": "Water",
      "component_standard": "water",
      "category": "water",
      "role_in_mix": "water",
      "amount": 215,
      "unit": "kg/m3",
      "basis": "mixture proportion from Table 2",
      "replacement_target": "",
      "replacement_pct": null,
      "reported_w_c_ratio": null,
      "reported_w_p_ratio": 0.45,
      "evidence_ids": [
        "E002"
      ],
      "confidence": 0.95,
      "human_decision": "",
      "corrected_amount": null,
      "notes": ""
    },
    {
      "component_id": "C017",
      "paper_id": "CBM0013",
      "mixture_id": "CBM0013_V55",
      "mixture_original_id": "V55",
      "mixture_description": "Fly ash concrete mix V55, W/B 0.55",
      "component_original": "Cement type V",
      "component_standard": "portland cement type V",
      "category": "binder",
      "role_in_mix": "binder",
      "amount": 478,
      "unit": "kg/m3",
      "basis": "mixture proportion from Table 2",
      "replacement_target": "",
      "replacement_pct": null,
      "reported_w_c_ratio": null,
      "reported_w_p_ratio": 0.55,
      "evidence_ids": [
        "E002"
      ],
      "confidence": 0.95,
      "human_decision": "",
      "corrected_amount": null,
      "notes": ""
    },
    {
      "component_id": "C018",
      "paper_id": "CBM0013",
      "mixture_id": "CBM0013_V55",
      "mixture_original_id": "V55",
      "mixture_description": "Fly ash concrete mix V55, W/B 0.55",
      "component_original": "Fine aggregate",
      "component_standard": "fine aggregate",
      "category": "aggregate",
      "role_in_mix": "aggregate",
      "amount": 639,
      "unit": "kg/m3",
      "basis": "mixture proportion from Table 2",
      "replacement_target": "",
      "replacement_pct": null,
      "reported_w_c_ratio": null,
      "reported_w_p_ratio": 0.55,
      "evidence_ids": [
        "E002"
      ],
      "confidence": 0.95,
      "human_decision": "",
      "corrected_amount": null,
      "notes": ""
    },
    {
      "component_id": "C019",
      "paper_id": "CBM0013",
      "mixture_id": "CBM0013_V55",
      "mixture_original_id": "V55",
      "mixture_description": "Fly ash concrete mix V55, W/B 0.55",
      "component_original": "Coarse aggregate",
      "component_standard": "coarse aggregate",
      "category": "aggregate",
      "role_in_mix": "aggregate",
      "amount": 971,
      "unit": "kg/m3",
      "basis": "mixture proportion from Table 2",
      "replacement_target": "",
      "replacement_pct": null,
      "reported_w_c_ratio": null,
      "reported_w_p_ratio": 0.55,
      "evidence_ids": [
        "E002"
      ],
      "confidence": 0.95,
      "human_decision": "",
      "corrected_amount": null,
      "notes": ""
    },
    {
      "component_id": "C020",
      "paper_id": "CBM0013",
      "mixture_id": "CBM0013_V55",
      "mixture_original_id": "V55",
      "mixture_description": "Fly ash concrete mix V55, W/B 0.55",
      "component_original": "Water",
      "component_standard": "water",
      "category": "water",
      "role_in_mix": "water",
      "amount": 262,
      "unit": "kg/m3",
      "basis": "mixture proportion from Table 2",
      "replacement_target": "",
      "replacement_pct": null,
      "reported_w_c_ratio": null,
      "reported_w_p_ratio": 0.55,
      "evidence_ids": [
        "E002"
      ],
      "confidence": 0.95,
      "human_decision": "",
      "corrected_amount": null,
      "notes": ""
    },
    {
      "component_id": "C021",
      "paper_id": "CBM0013",
      "mixture_id": "CBM0013_V65",
      "mixture_original_id": "V65",
      "mixture_description": "Fly ash concrete mix V65, W/B 0.65",
      "component_original": "Cement type V",
      "component_standard": "portland cement type V",
      "category": "binder",
      "role_in_mix": "binder",
      "amount": 478,
      "unit": "kg/m3",
      "basis": "mixture proportion from Table 2",
      "replacement_target": "",
      "replacement_pct": null,
      "reported_w_c_ratio": null,
      "reported_w_p_ratio": 0.65,
      "evidence_ids": [
        "E002"
      ],
      "confidence": 0.95,
      "human_decision": "",
      "corrected_amount": null,
      "notes": ""
    },
    {
      "component_id": "C022",
      "paper_id": "CBM0013",
      "mixture_id": "CBM0013_V65",
      "mixture_original_id": "V65",
      "mixture_description": "Fly ash concrete mix V65, W/B 0.65",
      "component_original": "Fine aggregate",
      "component_standard": "fine aggregate",
      "category": "aggregate",
      "role_in_mix": "aggregate",
      "amount": 639,
      "unit": "kg/m3",
      "basis": "mixture proportion from Table 2",
      "replacement_target": "",
      "replacement_pct": null,
      "reported_w_c_ratio": null,
      "reported_w_p_ratio": 0.65,
      "evidence_ids": [
        "E002"
      ],
      "confidence": 0.95,
      "human_decision": "",
      "corrected_amount": null,
      "notes": ""
    },
    {
      "component_id": "C023",
      "paper_id": "CBM0013",
      "mixture_id": "CBM0013_V65",
      "mixture_original_id": "V65",
      "mixture_description": "Fly ash concrete mix V65, W/B 0.65",
      "component_original": "Coarse aggregate",
      "component_standard": "coarse aggregate",
      "category": "aggregate",
      "role_in_mix": "aggregate",
      "amount": 922,
      "unit": "kg/m3",
      "basis": "mixture proportion from Table 2",
      "replacement_target": "",
      "replacement_pct": null,
      "reported_w_c_ratio": null,
      "reported_w_p_ratio": 0.65,
      "evidence_ids": [
        "E002"
      ],
      "confidence": 0.95,
      "human_decision": "",
      "corrected_amount": null,
      "notes": ""
    },
    {
      "component_id": "C024",
      "paper_id": "CBM0013",
      "mixture_id": "CBM0013_V65",
      "mixture_original_id": "V65",
      "mixture_description": "Fly ash concrete mix V65, W/B 0.65",
      "component_original": "Water",
      "component_standard": "water",
      "category": "water",
      "role_in_mix": "water",
      "amount": 311,
      "unit": "kg/m3",
      "basis": "mixture proportion from Table 2",
      "replacement_target": "",
      "replacement_pct": null,
      "reported_w_c_ratio": null,
      "reported_w_p_ratio": 0.65,
      "evidence_ids": [
        "E002"
      ],
      "confidence": 0.95,
      "human_decision": "",
      "corrected_amount": null,
      "notes": ""
    },
    {
      "component_id": "C025",
      "paper_id": "CBM0013",
      "mixture_id": "CBM0013_I45FA15",
      "mixture_original_id": "I45FA15",
      "mixture_description": "Fly ash concrete mix I45FA15, W/B 0.45",
      "component_original": "Cement type I",
      "component_standard": "portland cement type I",
      "category": "binder",
      "role_in_mix": "binder",
      "amount": 406,
      "unit": "kg/m3",
      "basis": "mixture proportion from Table 2",
      "replacement_target": "",
      "replacement_pct": null,
      "reported_w_c_ratio": null,
      "reported_w_p_ratio": 0.45,
      "evidence_ids": [
        "E002"
      ],
      "confidence": 0.95,
      "human_decision": "",
      "corrected_amount": null,
      "notes": ""
    },
    {
      "component_id": "C026",
      "paper_id": "CBM0013",
      "mixture_id": "CBM0013_I45FA15",
      "mixture_original_id": "I45FA15",
      "mixture_description": "Fly ash concrete mix I45FA15, W/B 0.45",
      "component_original": "Fly ash",
      "component_standard": "fly ash",
      "category": "binder",
      "role_in_mix": "binder",
      "amount": 72,
      "unit": "kg/m3",
      "basis": "mixture proportion from Table 2",
      "replacement_target": "",
      "replacement_pct": 15,
      "reported_w_c_ratio": null,
      "reported_w_p_ratio": 0.45,
      "evidence_ids": [
        "E002"
      ],
      "confidence": 0.95,
      "human_decision": "",
      "corrected_amount": null,
      "notes": ""
    },
    {
      "component_id": "C027",
      "paper_id": "CBM0013",
      "mixture_id": "CBM0013_I45FA15",
      "mixture_original_id": "I45FA15",
      "mixture_description": "Fly ash concrete mix I45FA15, W/B 0.45",
      "component_original": "Fine aggregate",
      "component_standard": "fine aggregate",
      "category": "aggregate",
      "role_in_mix": "aggregate",
      "amount": 639,
      "unit": "kg/m3",
      "basis": "mixture proportion from Table 2",
      "replacement_target": "",
      "replacement_pct": null,
      "reported_w_c_ratio": null,
      "reported_w_p_ratio": 0.45,
      "evidence_ids": [
        "E002"
      ],
      "confidence": 0.95,
      "human_decision": "",
      "corrected_amount": null,
      "notes": ""
    },
    {
      "component_id": "C028",
      "paper_id": "CBM0013",
      "mixture_id": "CBM0013_I45FA15",
      "mixture_original_id": "I45FA15",
      "mixture_description": "Fly ash concrete mix I45FA15, W/B 0.45",
      "component_original": "Coarse aggregate",
      "component_standard": "coarse aggregate",
      "category": "aggregate",
      "role_in_mix": "aggregate",
      "amount": 1004,
      "unit": "kg/m3",
      "basis": "mixture proportion from Table 2",
      "replacement_target": "",
      "replacement_pct": null,
      "reported_w_c_ratio": null,
      "reported_w_p_ratio": 0.45,
      "evidence_ids": [
        "E002"
      ],
      "confidence": 0.95,
      "human_decision": "",
      "corrected_amount": null,
      "notes": ""
    },
    {
      "component_id": "C029",
      "paper_id": "CBM0013",
      "mixture_id": "CBM0013_I45FA15",
      "mixture_original_id": "I45FA15",
      "mixture_description": "Fly ash concrete mix I45FA15, W/B 0.45",
      "component_original": "Water",
      "component_standard": "water",
      "category": "water",
      "role_in_mix": "water",
      "amount": 215,
      "unit": "kg/m3",
      "basis": "mixture proportion from Table 2",
      "replacement_target": "",
      "replacement_pct": null,
      "reported_w_c_ratio": null,
      "reported_w_p_ratio": 0.45,
      "evidence_ids": [
        "E002"
      ],
      "confidence": 0.95,
      "human_decision": "",
      "corrected_amount": null,
      "notes": ""
    },
    {
      "component_id": "C030",
      "paper_id": "CBM0013",
      "mixture_id": "CBM0013_I45FA25",
      "mixture_original_id": "I45FA25",
      "mixture_description": "Fly ash concrete mix I45FA25, W/B 0.45",
      "component_original": "Cement type I",
      "component_standard": "portland cement type I",
      "category": "binder",
      "role_in_mix": "binder",
      "amount": 359,
      "unit": "kg/m3",
      "basis": "mixture proportion from Table 2",
      "replacement_target": "",
      "replacement_pct": null,
      "reported_w_c_ratio": null,
      "reported_w_p_ratio": 0.45,
      "evidence_ids": [
        "E002"
      ],
      "confidence": 0.95,
      "human_decision": "",
      "corrected_amount": null,
      "notes": ""
    },
    {
      "component_id": "C031",
      "paper_id": "CBM0013",
      "mixture_id": "CBM0013_I45FA25",
      "mixture_original_id": "I45FA25",
      "mixture_description": "Fly ash concrete mix I45FA25, W/B 0.45",
      "component_original": "Fly ash",
      "component_standard": "fly ash",
      "category": "binder",
      "role_in_mix": "binder",
      "amount": 119,
      "unit": "kg/m3",
      "basis": "mixture proportion from Table 2",
      "replacement_target": "",
      "replacement_pct": 25,
      "reported_w_c_ratio": null,
      "reported_w_p_ratio": 0.45,
      "evidence_ids": [
        "E002"
      ],
      "confidence": 0.95,
      "human_decision": "",
      "corrected_amount": null,
      "notes": ""
    },
    {
      "component_id": "C032",
      "paper_id": "CBM0013",
      "mixture_id": "CBM0013_I45FA25",
      "mixture_original_id": "I45FA25",
      "mixture_description": "Fly ash concrete mix I45FA25, W/B 0.45",
      "component_original": "Fine aggregate",
      "component_standard": "fine aggregate",
      "category": "aggregate",
      "role_in_mix": "aggregate",
      "amount": 639,
      "unit": "kg/m3",
      "basis": "mixture proportion from Table 2",
      "replacement_target": "",
      "replacement_pct": null,
      "reported_w_c_ratio": null,
      "reported_w_p_ratio": 0.45,
      "evidence_ids": [
        "E002"
      ],
      "confidence": 0.95,
      "human_decision": "",
      "corrected_amount": null,
      "notes": ""
    },
    {
      "component_id": "C033",
      "paper_id": "CBM0013",
      "mixture_id": "CBM0013_I45FA25",
      "mixture_original_id": "I45FA25",
      "mixture_description": "Fly ash concrete mix I45FA25, W/B 0.45",
      "component_original": "Coarse aggregate",
      "component_standard": "coarse aggregate",
      "category": "aggregate",
      "role_in_mix": "aggregate",
      "amount": 990,
      "unit": "kg/m3",
      "basis": "mixture proportion from Table 2",
      "replacement_target": "",
      "replacement_pct": null,
      "reported_w_c_ratio": null,
      "reported_w_p_ratio": 0.45,
      "evidence_ids": [
        "E002"
      ],
      "confidence": 0.95,
      "human_decision": "",
      "corrected_amount": null,
      "notes": ""
    },
    {
      "component_id": "C034",
      "paper_id": "CBM0013",
      "mixture_id": "CBM0013_I45FA25",
      "mixture_original_id": "I45FA25",
      "mixture_description": "Fly ash concrete mix I45FA25, W/B 0.45",
      "component_original": "Water",
      "component_standard": "water",
      "category": "water",
      "role_in_mix": "water",
      "amount": 215,
      "unit": "kg/m3",
      "basis": "mixture proportion from Table 2",
      "replacement_target": "",
      "replacement_pct": null,
      "reported_w_c_ratio": null,
      "reported_w_p_ratio": 0.45,
      "evidence_ids": [
        "E002"
      ],
      "confidence": 0.95,
      "human_decision": "",
      "corrected_amount": null,
      "notes": ""
    },
    {
      "component_id": "C035",
      "paper_id": "CBM0013",
      "mixture_id": "CBM0013_I45FA35",
      "mixture_original_id": "I45FA35",
      "mixture_description": "Fly ash concrete mix I45FA35, W/B 0.45",
      "component_original": "Cement type I",
      "component_standard": "portland cement type I",
      "category": "binder",
      "role_in_mix": "binder",
      "amount": 311,
      "unit": "kg/m3",
      "basis": "mixture proportion from Table 2",
      "replacement_target": "",
      "replacement_pct": null,
      "reported_w_c_ratio": null,
      "reported_w_p_ratio": 0.45,
      "evidence_ids": [
        "E002"
      ],
      "confidence": 0.95,
      "human_decision": "",
      "corrected_amount": null,
      "notes": ""
    },
    {
      "component_id": "C036",
      "paper_id": "CBM0013",
      "mixture_id": "CBM0013_I45FA35",
      "mixture_original_id": "I45FA35",
      "mixture_description": "Fly ash concrete mix I45FA35, W/B 0.45",
      "component_original": "Fly ash",
      "component_standard": "fly ash",
      "category": "binder",
      "role_in_mix": "binder",
      "amount": 167,
      "unit": "kg/m3",
      "basis": "mixture proportion from Table 2",
      "replacement_target": "",
      "replacement_pct": 35,
      "reported_w_c_ratio": null,
      "reported_w_p_ratio": 0.45,
      "evidence_ids": [
        "E002"
      ],
      "confidence": 0.95,
      "human_decision": "",
      "corrected_amount": null,
      "notes": ""
    },
    {
      "component_id": "C037",
      "paper_id": "CBM0013",
      "mixture_id": "CBM0013_I45FA35",
      "mixture_original_id": "I45FA35",
      "mixture_description": "Fly ash concrete mix I45FA35, W/B 0.45",
      "component_original": "Fine aggregate",
      "component_standard": "fine aggregate",
      "category": "aggregate",
      "role_in_mix": "aggregate",
      "amount": 639,
      "unit": "kg/m3",
      "basis": "mixture proportion from Table 2",
      "replacement_target": "",
      "replacement_pct": null,
      "reported_w_c_ratio": null,
      "reported_w_p_ratio": 0.45,
      "evidence_ids": [
        "E002"
      ],
      "confidence": 0.95,
      "human_decision": "",
      "corrected_amount": null,
      "notes": ""
    },
    {
      "component_id": "C038",
      "paper_id": "CBM0013",
      "mixture_id": "CBM0013_I45FA35",
      "mixture_original_id": "I45FA35",
      "mixture_description": "Fly ash concrete mix I45FA35, W/B 0.45",
      "component_original": "Coarse aggregate",
      "component_standard": "coarse aggregate",
      "category": "aggregate",
      "role_in_mix": "aggregate",
      "amount": 977,
      "unit": "kg/m3",
      "basis": "mixture proportion from Table 2",
      "replacement_target": "",
      "replacement_pct": null,
      "reported_w_c_ratio": null,
      "reported_w_p_ratio": 0.45,
      "evidence_ids": [
        "E002"
      ],
      "confidence": 0.95,
      "human_decision": "",
      "corrected_amount": null,
      "notes": ""
    },
    {
      "component_id": "C039",
      "paper_id": "CBM0013",
      "mixture_id": "CBM0013_I45FA35",
      "mixture_original_id": "I45FA35",
      "mixture_description": "Fly ash concrete mix I45FA35, W/B 0.45",
      "component_original": "Water",
      "component_standard": "water",
      "category": "water",
      "role_in_mix": "water",
      "amount": 215,
      "unit": "kg/m3",
      "basis": "mixture proportion from Table 2",
      "replacement_target": "",
      "replacement_pct": null,
      "reported_w_c_ratio": null,
      "reported_w_p_ratio": 0.45,
      "evidence_ids": [
        "E002"
      ],
      "confidence": 0.95,
      "human_decision": "",
      "corrected_amount": null,
      "notes": ""
    },
    {
      "component_id": "C040",
      "paper_id": "CBM0013",
      "mixture_id": "CBM0013_I45FA50",
      "mixture_original_id": "I45FA50",
      "mixture_description": "Fly ash concrete mix I45FA50, W/B 0.45",
      "component_original": "Cement type I",
      "component_standard": "portland cement type I",
      "category": "binder",
      "role_in_mix": "binder",
      "amount": 239,
      "unit": "kg/m3",
      "basis": "mixture proportion from Table 2",
      "replacement_target": "",
      "replacement_pct": null,
      "reported_w_c_ratio": null,
      "reported_w_p_ratio": 0.45,
      "evidence_ids": [
        "E002"
      ],
      "confidence": 0.95,
      "human_decision": "",
      "corrected_amount": null,
      "notes": ""
    },
    {
      "component_id": "C041",
      "paper_id": "CBM0013",
      "mixture_id": "CBM0013_I45FA50",
      "mixture_original_id": "I45FA50",
      "mixture_description": "Fly ash concrete mix I45FA50, W/B 0.45",
      "component_original": "Fly ash",
      "component_standard": "fly ash",
      "category": "binder",
      "role_in_mix": "binder",
      "amount": 239,
      "unit": "kg/m3",
      "basis": "mixture proportion from Table 2",
      "replacement_target": "",
      "replacement_pct": 50,
      "reported_w_c_ratio": null,
      "reported_w_p_ratio": 0.45,
      "evidence_ids": [
        "E002"
      ],
      "confidence": 0.95,
      "human_decision": "",
      "corrected_amount": null,
      "notes": ""
    },
    {
      "component_id": "C042",
      "paper_id": "CBM0013",
      "mixture_id": "CBM0013_I45FA50",
      "mixture_original_id": "I45FA50",
      "mixture_description": "Fly ash concrete mix I45FA50, W/B 0.45",
      "component_original": "Fine aggregate",
      "component_standard": "fine aggregate",
      "category": "aggregate",
      "role_in_mix": "aggregate",
      "amount": 639,
      "unit": "kg/m3",
      "basis": "mixture proportion from Table 2",
      "replacement_target": "",
      "replacement_pct": null,
      "reported_w_c_ratio": null,
      "reported_w_p_ratio": 0.45,
      "evidence_ids": [
        "E002"
      ],
      "confidence": 0.95,
      "human_decision": "",
      "corrected_amount": null,
      "notes": ""
    },
    {
      "component_id": "C043",
      "paper_id": "CBM0013",
      "mixture_id": "CBM0013_I45FA50",
      "mixture_original_id": "I45FA50",
      "mixture_description": "Fly ash concrete mix I45FA50, W/B 0.45",
      "component_original": "Coarse aggregate",
      "component_standard": "coarse aggregate",
      "category": "aggregate",
      "role_in_mix": "aggregate",
      "amount": 957,
      "unit": "kg/m3",
      "basis": "mixture proportion from Table 2",
      "replacement_target": "",
      "replacement_pct": null,
      "reported_w_c_ratio": null,
      "reported_w_p_ratio": 0.45,
      "evidence_ids": [
        "E002"
      ],
      "confidence": 0.95,
      "human_decision": "",
      "corrected_amount": null,
      "notes": ""
    },
    {
      "component_id": "C044",
      "paper_id": "CBM0013",
      "mixture_id": "CBM0013_I45FA50",
      "mixture_original_id": "I45FA50",
      "mixture_description": "Fly ash concrete mix I45FA50, W/B 0.45",
      "component_original": "Water",
      "component_standard": "water",
      "category": "water",
      "role_in_mix": "water",
      "amount": 215,
      "unit": "kg/m3",
      "basis": "mixture proportion from Table 2",
      "replacement_target": "",
      "replacement_pct": null,
      "reported_w_c_ratio": null,
      "reported_w_p_ratio": 0.45,
      "evidence_ids": [
        "E002"
      ],
      "confidence": 0.95,
      "human_decision": "",
      "corrected_amount": null,
      "notes": ""
    },
    {
      "component_id": "C045",
      "paper_id": "CBM0013",
      "mixture_id": "CBM0013_I55FA15",
      "mixture_original_id": "I55FA15",
      "mixture_description": "Fly ash concrete mix I55FA15, W/B 0.55",
      "component_original": "Cement type I",
      "component_standard": "portland cement type I",
      "category": "binder",
      "role_in_mix": "binder",
      "amount": 406,
      "unit": "kg/m3",
      "basis": "mixture proportion from Table 2",
      "replacement_target": "",
      "replacement_pct": null,
      "reported_w_c_ratio": null,
      "reported_w_p_ratio": 0.55,
      "evidence_ids": [
        "E002"
      ],
      "confidence": 0.95,
      "human_decision": "",
      "corrected_amount": null,
      "notes": ""
    },
    {
      "component_id": "C046",
      "paper_id": "CBM0013",
      "mixture_id": "CBM0013_I55FA15",
      "mixture_original_id": "I55FA15",
      "mixture_description": "Fly ash concrete mix I55FA15, W/B 0.55",
      "component_original": "Fly ash",
      "component_standard": "fly ash",
      "category": "binder",
      "role_in_mix": "binder",
      "amount": 72,
      "unit": "kg/m3",
      "basis": "mixture proportion from Table 2",
      "replacement_target": "",
      "replacement_pct": 15,
      "reported_w_c_ratio": null,
      "reported_w_p_ratio": 0.55,
      "evidence_ids": [
        "E002"
      ],
      "confidence": 0.95,
      "human_decision": "",
      "corrected_amount": null,
      "notes": ""
    },
    {
      "component_id": "C047",
      "paper_id": "CBM0013",
      "mixture_id": "CBM0013_I55FA15",
      "mixture_original_id": "I55FA15",
      "mixture_description": "Fly ash concrete mix I55FA15, W/B 0.55",
      "component_original": "Fine aggregate",
      "component_standard": "fine aggregate",
      "category": "aggregate",
      "role_in_mix": "aggregate",
      "amount": 639,
      "unit": "kg/m3",
      "basis": "mixture proportion from Table 2",
      "replacement_target": "",
      "replacement_pct": null,
      "reported_w_c_ratio": null,
      "reported_w_p_ratio": 0.55,
      "evidence_ids": [
        "E002"
      ],
      "confidence": 0.95,
      "human_decision": "",
      "corrected_amount": null,
      "notes": ""
    },
    {
      "component_id": "C048",
      "paper_id": "CBM0013",
      "mixture_id": "CBM0013_I55FA15",
      "mixture_original_id": "I55FA15",
      "mixture_description": "Fly ash concrete mix I55FA15, W/B 0.55",
      "component_original": "Coarse aggregate",
      "component_standard": "coarse aggregate",
      "category": "aggregate",
      "role_in_mix": "aggregate",
      "amount": 948,
      "unit": "kg/m3",
      "basis": "mixture proportion from Table 2",
      "replacement_target": "",
      "replacement_pct": null,
      "reported_w_c_ratio": null,
      "reported_w_p_ratio": 0.55,
      "evidence_ids": [
        "E002"
      ],
      "confidence": 0.95,
      "human_decision": "",
      "corrected_amount": null,
      "notes": ""
    },
    {
      "component_id": "C049",
      "paper_id": "CBM0013",
      "mixture_id": "CBM0013_I55FA15",
      "mixture_original_id": "I55FA15",
      "mixture_description": "Fly ash concrete mix I55FA15, W/B 0.55",
      "component_original": "Water",
      "component_standard": "water",
      "category": "water",
      "role_in_mix": "water",
      "amount": 262,
      "unit": "kg/m3",
      "basis": "mixture proportion from Table 2",
      "replacement_target": "",
      "replacement_pct": null,
      "reported_w_c_ratio": null,
      "reported_w_p_ratio": 0.55,
      "evidence_ids": [
        "E002"
      ],
      "confidence": 0.95,
      "human_decision": "",
      "corrected_amount": null,
      "notes": ""
    },
    {
      "component_id": "C050",
      "paper_id": "CBM0013",
      "mixture_id": "CBM0013_I55FA25",
      "mixture_original_id": "I55FA25",
      "mixture_description": "Fly ash concrete mix I55FA25, W/B 0.55",
      "component_original": "Cement type I",
      "component_standard": "portland cement type I",
      "category": "binder",
      "role_in_mix": "binder",
      "amount": 359,
      "unit": "kg/m3",
      "basis": "mixture proportion from Table 2",
      "replacement_target": "",
      "replacement_pct": null,
      "reported_w_c_ratio": null,
      "reported_w_p_ratio": 0.55,
      "evidence_ids": [
        "E002"
      ],
      "confidence": 0.95,
      "human_decision": "",
      "corrected_amount": null,
      "notes": ""
    },
    {
      "component_id": "C051",
      "paper_id": "CBM0013",
      "mixture_id": "CBM0013_I55FA25",
      "mixture_original_id": "I55FA25",
      "mixture_description": "Fly ash concrete mix I55FA25, W/B 0.55",
      "component_original": "Fly ash",
      "component_standard": "fly ash",
      "category": "binder",
      "role_in_mix": "binder",
      "amount": 119,
      "unit": "kg/m3",
      "basis": "mixture proportion from Table 2",
      "replacement_target": "",
      "replacement_pct": 25,
      "reported_w_c_ratio": null,
      "reported_w_p_ratio": 0.55,
      "evidence_ids": [
        "E002"
      ],
      "confidence": 0.95,
      "human_decision": "",
      "corrected_amount": null,
      "notes": ""
    },
    {
      "component_id": "C052",
      "paper_id": "CBM0013",
      "mixture_id": "CBM0013_I55FA25",
      "mixture_original_id": "I55FA25",
      "mixture_description": "Fly ash concrete mix I55FA25, W/B 0.55",
      "component_original": "Fine aggregate",
      "component_standard": "fine aggregate",
      "category": "aggregate",
      "role_in_mix": "aggregate",
      "amount": 639,
      "unit": "kg/m3",
      "basis": "mixture proportion from Table 2",
      "replacement_target": "",
      "replacement_pct": null,
      "reported_w_c_ratio": null,
      "reported_w_p_ratio": 0.55,
      "evidence_ids": [
        "E002"
      ],
      "confidence": 0.95,
      "human_decision": "",
      "corrected_amount": null,
      "notes": ""
    },
    {
      "component_id": "C053",
      "paper_id": "CBM0013",
      "mixture_id": "CBM0013_I55FA25",
      "mixture_original_id": "I55FA25",
      "mixture_description": "Fly ash concrete mix I55FA25, W/B 0.55",
      "component_original": "Coarse aggregate",
      "component_standard": "coarse aggregate",
      "category": "aggregate",
      "role_in_mix": "aggregate",
      "amount": 933,
      "unit": "kg/m3",
      "basis": "mixture proportion from Table 2",
      "replacement_target": "",
      "replacement_pct": null,
      "reported_w_c_ratio": null,
      "reported_w_p_ratio": 0.55,
