Repository: Yanjie-Bill/Cement-database

File: llm_run/production/CBM0019/extraction.json
{
  "paper": {
    "paper_id": "CBM0019",
    "pdf_filename": "10.1016_j.conbuildmat.2010.01.017.pdf",
    "doi": "10.1016/j.conbuildmat.2010.01.017",
    "title": "High performance concrete with Czech metakaolin: Experimental analysis of strength, toughness and durability characteristics",
    "authors": "Eva Vejmelkova; Milena Pavlikova; Martin Keppert; Zbynek Kersner; Pavla Rovnanikova; Michal Ondracek; Martin Sedlmajer; Robert Cerny",
    "year": 2010,
    "journal": "Construction and Building Materials",
    "pages": "",
    "material_system": "high performance concrete with metakaolin",
    "annotation_status": "complete",
    "notes": "Standard 150 mm cube compressive strengths extracted; fragment-after-bending values excluded."
  },
  "mixture_components": [
    {
      "component_id": "CBM0019_BR_C01",
      "paper_id": "CBM0019",
      "mixture_id": "CBM0019_BR",
      "mixture_original_id": "BR",
      "mixture_description": "BR high performance concrete",
      "component_original": "CEM I 42.5 R Mokra",
      "component_standard": "CEM I 42.5 R Mokra",
      "category": "binder",
      "role_in_mix": "binder",
      "amount": 484,
      "unit": "kg/m3",
      "basis": "per 1 m3 concrete",
      "replacement_target": "",
      "replacement_pct": null,
      "reported_w_c_ratio": null,
      "reported_w_p_ratio": null,
      "evidence_ids": [
        "CBM0019_E001"
      ],
      "confidence": 0.95,
      "human_decision": "",
      "corrected_amount": null,
      "notes": ""
    },
    {
      "component_id": "CBM0019_BR_C02",
      "paper_id": "CBM0019",
      "mixture_id": "CBM0019_BR",
      "mixture_original_id": "BR",
      "mixture_description": "BR high performance concrete",
      "component_original": "Aggregates 0-4 mm",
      "component_standard": "Aggregates 0-4 mm",
      "category": "aggregate",
      "role_in_mix": "aggregate",
      "amount": 812,
      "unit": "kg/m3",
      "basis": "per 1 m3 concrete",
      "replacement_target": "",
      "replacement_pct": null,
      "reported_w_c_ratio": null,
      "reported_w_p_ratio": null,
      "evidence_ids": [
        "CBM0019_E001"
      ],
      "confidence": 0.95,
      "human_decision": "",
      "corrected_amount": null,
      "notes": ""
    },
    {
      "component_id": "CBM0019_BR_C03",
      "paper_id": "CBM0019",
      "mixture_id": "CBM0019_BR",
      "mixture_original_id": "BR",
      "mixture_description": "BR high performance concrete",
      "component_original": "Aggregates 8-16 mm",
      "component_standard": "Aggregates 8-16 mm",
      "category": "aggregate",
      "role_in_mix": "aggregate",
      "amount": 910,
      "unit": "kg/m3",
      "basis": "per 1 m3 concrete",
      "replacement_target": "",
      "replacement_pct": null,
      "reported_w_c_ratio": null,
      "reported_w_p_ratio": null,
      "evidence_ids": [
        "CBM0019_E001"
      ],
      "confidence": 0.95,
      "human_decision": "",
      "corrected_amount": null,
      "notes": ""
    },
    {
      "component_id": "CBM0019_BR_C04",
      "paper_id": "CBM0019",
      "mixture_id": "CBM0019_BR",
      "mixture_original_id": "BR",
      "mixture_description": "BR high performance concrete",
      "component_original": "Plasticizer Mapei Dynamon SX",
      "component_standard": "Plasticizer Mapei Dynamon SX",
      "category": "admixture",
      "role_in_mix": "admixture",
      "amount": 5.3,
      "unit": "kg/m3",
      "basis": "per 1 m3 concrete",
      "replacement_target": "",
      "replacement_pct": null,
      "reported_w_c_ratio": null,
      "reported_w_p_ratio": null,
      "evidence_ids": [
        "CBM0019_E001"
      ],
      "confidence": 0.95,
      "human_decision": "",
      "corrected_amount": null,
      "notes": ""
    },
    {
      "component_id": "CBM0019_BR_C05",
      "paper_id": "CBM0019",
      "mixture_id": "CBM0019_BR",
      "mixture_original_id": "BR",
      "mixture_description": "BR high performance concrete",
      "component_original": "Water",
      "component_standard": "Water",
      "category": "water",
      "role_in_mix": "water",
      "amount": 142,
      "unit": "kg/m3",
      "basis": "per 1 m3 concrete",
      "replacement_target": "",
      "replacement_pct": null,
      "reported_w_c_ratio": null,
      "reported_w_p_ratio": null,
      "evidence_ids": [
        "CBM0019_E001"
      ],
      "confidence": 0.95,
      "human_decision": "",
      "corrected_amount": null,
      "notes": ""
    },
    {
      "component_id": "CBM0019_BM_C01",
      "paper_id": "CBM0019",
      "mixture_id": "CBM0019_BM",
      "mixture_original_id": "BM",
      "mixture_description": "BM high performance concrete",
      "component_original": "CEM I 42.5 R Mokra",
      "component_standard": "CEM I 42.5 R Mokra",
      "category": "binder",
      "role_in_mix": "binder",
      "amount": 440,
      "unit": "kg/m3",
      "basis": "per 1 m3 concrete",
      "replacement_target": "",
      "replacement_pct": null,
      "reported_w_c_ratio": null,
      "reported_w_p_ratio": null,
      "evidence_ids": [
        "CBM0019_E001"
      ],
      "confidence": 0.95,
      "human_decision": "",
      "corrected_amount": null,
      "notes": ""
    },
    {
      "component_id": "CBM0019_BM_C02",
      "paper_id": "CBM0019",
      "mixture_id": "CBM0019_BM",
      "mixture_original_id": "BM",
      "mixture_description": "BM high performance concrete",
      "component_original": "Aggregates 0-4 mm",
      "component_standard": "Aggregates 0-4 mm",
      "category": "aggregate",
      "role_in_mix": "aggregate",
      "amount": 812,
      "unit": "kg/m3",
      "basis": "per 1 m3 concrete",
      "replacement_target": "",
      "replacement_pct": null,
      "reported_w_c_ratio": null,
      "reported_w_p_ratio": null,
      "evidence_ids": [
        "CBM0019_E001"
      ],
      "confidence": 0.95,
      "human_decision": "",
      "corrected_amount": null,
      "notes": ""
    },
    {
      "component_id": "CBM0019_BM_C03",
      "paper_id": "CBM0019",
      "mixture_id": "CBM0019_BM",
      "mixture_original_id": "BM",
      "mixture_description": "BM high performance concrete",
      "component_original": "Aggregates 8-16 mm",
      "component_standard": "Aggregates 8-16 mm",
      "category": "aggregate",
      "role_in_mix": "aggregate",
      "amount": 910,
      "unit": "kg/m3",
      "basis": "per 1 m3 concrete",
      "replacement_target": "",
      "replacement_pct": null,
      "reported_w_c_ratio": null,
      "reported_w_p_ratio": null,
      "evidence_ids": [
        "CBM0019_E001"
      ],
      "confidence": 0.95,
      "human_decision": "",
      "corrected_amount": null,
      "notes": ""
    },
    {
      "component_id": "CBM0019_BM_C04",
      "paper_id": "CBM0019",
      "mixture_id": "CBM0019_BM",
      "mixture_original_id": "BM",
      "mixture_description": "BM high performance concrete",
      "component_original": "Plasticizer Mapei Dynamon SX",
      "component_standard": "Plasticizer Mapei Dynamon SX",
      "category": "admixture",
      "role_in_mix": "admixture",
      "amount": 5.3,
      "unit": "kg/m3",
      "basis": "per 1 m3 concrete",
      "replacement_target": "",
      "replacement_pct": null,
      "reported_w_c_ratio": null,
      "reported_w_p_ratio": null,
      "evidence_ids": [
        "CBM0019_E001"
      ],
      "confidence": 0.95,
      "human_decision": "",
      "corrected_amount": null,
      "notes": ""
    },
    {
      "component_id": "CBM0019_BM_C05",
      "paper_id": "CBM0019",
      "mixture_id": "CBM0019_BM",
      "mixture_original_id": "BM",
      "mixture_description": "BM high performance concrete",
      "component_original": "Metakaolin Mefisto K05",
      "component_standard": "Metakaolin Mefisto K05",
      "category": "binder",
      "role_in_mix": "binder",
      "amount": 44,
      "unit": "kg/m3",
      "basis": "per 1 m3 concrete",
      "replacement_target": "",
      "replacement_pct": null,
      "reported_w_c_ratio": null,
      "reported_w_p_ratio": null,
      "evidence_ids": [
        "CBM0019_E001"
      ],
      "confidence": 0.95,
      "human_decision": "",
      "corrected_amount": null,
      "notes": ""
    },
    {
      "component_id": "CBM0019_BM_C06",
      "paper_id": "CBM0019",
      "mixture_id": "CBM0019_BM",
      "mixture_original_id": "BM",
      "mixture_description": "BM high performance concrete",
      "component_original": "Water",
      "component_standard": "Water",
      "category": "water",
      "role_in_mix": "water",
      "amount": 142,
      "unit": "kg/m3",
      "basis": "per 1 m3 concrete",
      "replacement_target": "",
      "replacement_pct": null,
      "reported_w_c_ratio": null,
      "reported_w_p_ratio": null,
      "evidence_ids": [
        "CBM0019_E001"
      ],
      "confidence": 0.95,
      "human_decision": "",
      "corrected_amount": null,
      "notes": ""
    }
  ],
  "strength_results": [
    {
      "result_id": "CBM0019_R_BR_28D",
      "paper_id": "CBM0019",
      "mixture_id": "CBM0019_BR",
      "mixture_original_id": "BR",
      "property": "compressive_strength",
      "age_days": 28,
      "unit": "MPa",
      "table_value": 77.4,
      "recommended_value": 77.4,
      "final_value": 77.4,
      "value_status": "exact_table_value",
      "is_approximate": false,
      "estimated_error_mpa": null,
      "curing_condition_id": "CURING_STANDARD",
      "testing_condition_id": "TEST_COMP_150CUBE",
      "evidence_ids": [
        "CBM0019_E003",
        "CBM0019_E002"
      ],
      "confidence": 0.95,
      "human_decision": "",
      "notes": ""
    },
    {
      "result_id": "CBM0019_R_BM_28D",
      "paper_id": "CBM0019",
      "mixture_id": "CBM0019_BM",
      "mixture_original_id": "BM",
      "property": "compressive_strength",
      "age_days": 28,
      "unit": "MPa",
      "table_value": 69.6,
      "recommended_value": 69.6,
      "final_value": 69.6,
      "value_status": "exact_table_value",
      "is_approximate": false,
      "estimated_error_mpa": null,
      "curing_condition_id": "CURING_STANDARD",
      "testing_condition_id": "TEST_COMP_150CUBE",
      "evidence_ids": [
        "CBM0019_E003",
        "CBM0019_E002"
      ],
      "confidence": 0.95,
      "human_decision": "",
      "notes": ""
    }
  ],
  "conditions": [
    {
      "condition_id": "CURING_STANDARD",
      "paper_id": "CBM0019",
      "condition_type": "curing",
      "applies_to": "BR; BM",
      "specimen_type": "",
      "temperature_c": null,
      "rh_pct": null,
      "curing_method": "standard curing",
      "demould_time_days": null,
      "test_age_days": 28,
      "test_method": "",
      "test_standard": "",
      "specimen_geometry": "",
      "exposure_solution": "",
      "exposure_duration_days": null,
      "evidence_ids": [
        "CBM0019_E002"
      ],
      "confidence": 0.9,
      "human_decision": "",
      "notes": "Packet states mechanical experiments after 28 days standard curing."
    },
    {
      "condition_id": "TEST_COMP_150CUBE",
      "paper_id": "CBM0019",
      "condition_type": "testing",
      "applies_to": "BR; BM",
      "specimen_type": "",
      "temperature_c": null,
      "rh_pct": null,
      "curing_method": "",
      "demould_time_days": null,
      "test_age_days": 28,
      "test_method": "compressive strength",
      "test_standard": "",
      "specimen_geometry": "150 x 150 x 150 mm cubes",
      "exposure_solution": "",
      "exposure_duration_days": null,
      "evidence_ids": [
        "CBM0019_E003",
        "CBM0019_E002"
      ],
      "confidence": 0.95,
      "human_decision": "",
      "notes": "Fragment-after-bending compressive values excluded."
    }
  ],
  "figures": [],
  "evidence": [
    {
      "evidence_id": "CBM0019_E001",
      "paper_id": "CBM0019",
      "source_modality": "table",
      "page": 3,
      "source_location": "Table 2 / T003_02",
      "evidence_text": "Components BR and BM: CEM I 42.5 R Mokra 484/440, aggregates 0-4 mm 812/812, aggregates 8-16 mm 910/910, plasticizer 5.3/5.3, metakaolin 0/44, water 142/142.",
      "supports": "mixture proportions",
      "confidence": 0.97,
      "human_decision": "",
      "notes": ""
    },
    {
      "evidence_id": "CBM0019_E002",
      "paper_id": "CBM0019",
      "source_modality": "text",
      "page": 3,
      "source_location": "Methods mechanical tests",
      "evidence_text": "Mechanical property experiments were performed after 28 days of standard curing; compressive strength test used in durability assessment.",
      "supports": "test age and curing",
      "confidence": 0.9,
      "human_decision": "",
      "notes": ""
    },
    {
      "evidence_id": "CBM0019_E003",
      "paper_id": "CBM0019",
      "source_modality": "table",
      "page": 5,
      "source_location": "Table 7 / T005_03",
      "evidence_text": "Material BR 77.4 MPa and BM 69.6 MPa for compressive strength 150 x 150 x 150 mm; fragment values after bending test also listed separately.",
      "supports": "standard cube compressive strength values",
      "confidence": 0.97,
      "human_decision": "",
      "notes": ""
    }
  ],
  "review_queue": [],
  "quality": {
    "overall_confidence": 0.94,
    "direct_insert_count": 2,
    "review_count": 0,
    "needs_human_review": false,
    "main_risks": []
  }
}

File: llm_run/production/CBM0020/context_packet.json
{
  "paper": {
    "paper_id": "CBM0020",
    "pdf_filename": "10.1016_j.conbuildmat.2010.02.003.pdf",
    "doi": "10.1016/j.conbuildmat.2010.02.003",
    "title": ""
  },
  "pages": [
    {
      "page": 4,
      "score": 6,
      "reason": [
        "compressive-strength keyword",
        "mixture keyword"
      ],
      "text": "stiffness and internal bond were improved by addition of MgCl 2 for boards produced using the conventional pressing method, while Na2SiO3 was effective in the steam injection pressing (SIP) method only. Yet, the properties were lower than those required to meet the standard speciﬁcations. The main reason for this is that bark hardly provides any reinforcing effect. Therefore further research is required to make bark–cement composites incorporating some ﬁbres. 2.1.8. Bagasse The residual obtained after extraction of juice from the sugar- cane is called bagasse. It is composed of about 50% ﬁbres, 30% pith including moisture and about 20% soluble solids [36]. However, the quality of ﬁbres depends upon various parameters like sugarcane quality, maturity, and milling efﬁciency of the machine [22]. Ba- gasse is available in most of the countries. It is composed of pith and thick walled ﬁbres which have a length of 1–4 mm. The pres- ent industrial applications of bagasse ﬁbres are in the production of particleboards and ﬁbreboards. In India, it is also used as a fuel for steam generation and as a raw material for the production of pulp and paper [19,37]. Some research work has also been carried out to convert bagasse into value-added industrial products like liquid fuels, feedstocks, enzymes and activated carbon [23]. To use bagasse in making cement-bonded composites Eusebio [38] recommends that materials retained on 2 mm mesh should be used. It has also been suggested that a bagasse–cement ratio of 1:2 should be selected to make boards of 1.00 g/cm 3 density. While Aggarwal [37] recommends bagasse content 12–16% by mass, casting pressure 2–3 MPa and demoulding time more than 6 h. It has been found by Bilba et al. [39] that if bagasse is heat trea- ted at 200 /C176C, the bagasse–cement mix has cement like hydration behaviour. However, the thermal treatment of bagasse ﬁbres be- fore mixing is a costly process for a product like building board. Therefore, other pre-treatment processes or addition of suitable chemical admixtures should be explored. 2.1.9. Arhar stalks Arhar is an annual crop sown during early part of the rainy sea- son (June/July) in India and other south Asian countries like Paki- stan, Bangladesh and Sri Lanka. It is harvested in winter (November–December) and the main product is arhar pulse ob- tained by processing the arhar crop. After removal of the arhar seeds, the stems and branches of its plant (arhar stalks) remain as waste. These stalks have length up to 3 m and diameter up to 75 mm. Presently, the thinner sections of the arhar stalks are used as a fuel and the thicker sections are used for making hut roofs. These dry stalks are cheap, strong and durable. To explore the pos- sibility using arhar stalks for making cement-bonded composites an investigation was undertaken [40]. It was found that the water extractives of arhar stalks are slightly acidic (pH value /C256.5) and that they retard the cement setting. The increase in setting time was 25–130% for extractive content 0.5–2% by weight of cement and reduction in 28-days compressive strength was 13–20% at 1– 2% extractive content. However, the magnitude of these effects was reduced by prior cold water extraction and/or by use of an accelerator. A dose of 2% calcium chloride, by weight of cement, could offset the effect of 1% concentration of arhar extractive. The cement-bonded composites were prepared by varying the ﬂakes content from 0% to 32%, by weight, in the ﬂakes"
    },
    {
      "page": 1,
      "score": 5,
      "reason": [
        "first page",
        "mixture keyword"
      ],
      "text": "Review Cement-bonded composites from lignocellulosic wastes S.R. Karade * Central Building Research Institute, (A Constituent Establishment of CSIR), Roorkee, Uttarakhand 247 667, India article info Article history: Received 6 September 2007 Received in revised form 1 February 2010 Accepted 2 February 2010 Available online 21 February 2010 Keywords: Wood Waste Cement Composite Strength Lightweight Environment Lignocellulosic wastes Compatibility Admixtures abstract A large quantity of lignocellulosic wastes is generated worldwide from various sources such as agricul- ture, construction, wood and furniture industries leading to environmental concerns. Use of these wastes in making cement-bonded construction materials can reduce the magnitude of the problems. However, in this effort there are various restraints like compatibility of these wastes with cement, their toxicity, and limited composite strength. This paper reviews the results of recent research into the use of these wastes in making cement-bonded composites used as building materials. The approaches like pre-treatments, use of chemical admixtures and modiﬁed manufacturing process, adopted to overcome the aforemen- tioned drawbacks are described. The beneﬁts and limitations of the use of such materials in building are also discussed. /C2112010 Elsevier Ltd. All rights reserved. Contents 1. Introduction . . . ..................................................................................................... 1324 2. Characteristics of wastes . . . . . . . . . . . . .................................................................................. 1324 2.1. Agro-forestry wastes ......................................................................................... 1 3 2 4 2.1.1. Wheat straw . . . . . . . . . . . . . . . . . . . . . . . . . . . . . . . . . . . . . . . . . . . . . . . . . . . . . . . . . . . . . . . . . . . . . . . . . . . . . . . . . . . . . . . . . . . . . . . . 1324 2.1.2. Rice straw . . . . . . . . . . . . . . . . . . . . . . . . . . . . . . . . . . . . . . . . . . . . . . . . . . . . . . . . . . . . . . . . . . . . . . . . . . . . . . . . . . . . . . . . . . . . . . . . . . 1325 2.1.3. Coir . . . . . . . . . . . . . . . . . . . . . . . . . . . . . . . . . . . . . . . . . . . . . . . . . . . . . . . . . . . . . . . . . . . . . . . . . . . . . . . . . . . . . . . . . . . . . . . . . . . . . . . . 1325 2.1.4. Hazelnut shell . . . . . . . . . . . . . . . . . . . . . . . . . . . . . . . . . . . . . . . . . . . . . . . . . . . . . . . . . . . . . . . . . . . . . . . . . . . . . . . . . . . . . . . . . . . . . . . 1325 2.1.5. Oil palm residues . . . . . . . . . . . . . . . . . . . . . . . . . . . . . . . . . . . . . . . . . . . . . . . . . . . . . . . . . . . . . . . . . . . . . . . . . . . . . . . . . . . . . . . . . . . . 1325 2.1.6. Cork granules . . . . . . . . . . . . . . . . . . . . . . . . . . . . . . . . . . . . . . . . . . . . . . . . . . . . . . . . . . . . . . . . . . . . . . . . . . . . . . . . . . . . . . . . . . . . . . . 1325 2.1.7. Bark . . . . . . . . . . . . . . . . . . . . . . . . . . . . . . . . . . . . . . . . . . . . . . . . . . . . . . . . . . . . . . . . . . . . . . . . . . . . . . . . . . . . . . . . . . . . . . . . . . . . . . . 1325 2.1.8. Bagasse. . . . . . . . . . . . . . . . . . . . . . . . . . . . . . . . . . . . . . . . . . . . . . . . . . . . . . . . . . . . . . . . . . . . . . . . . . . . . . . . . . . . . . . . . . . . . . . . . . "
    },
    {
      "page": 6,
      "score": 3,
      "reason": [
        "mixture keyword",
        "methods keyword"
      ],
      "text": "along both the surfaces of the panels, while it is difﬁcult to inject CO2 up to the inner portions of the blocks. Nevertheless, Simatup- ang et al. [55] suggested that instead of CO 2 injection, water-solu- ble carbonates could be used as a source of CO 2. The carbonation technique has been applied in making wheat straw composite pan- els by Soroushian et al. [18]. Fermentation of lignocellulosic mate- rials can also improve compatibility by reducing the sugar content [56]. In one study, rattan shavings were used as raw material for the rapid curing of CBB by hot pressing with the incorporation of so- dium silicate (Na 2SiO3) and sodium bicarbonate (NaHCO 3). Results revealed that a pressing time of 15 min is enough to produce boards with properties comparable to those produced by 24 h con- ventional pressing [38]. The properties of the composites are further improved by addi- tion of pozzolanic materials and polymer. The pozzolanic materials like ﬂy ash, slag, silica fume, metakaolin have been used success- fully [57,58]. The advantages are low porosity, improved durability and higher strength. Some other approaches include surface treat- ment of the organic ﬁbres or particles. Juárez et al. [58] protected the ﬁbres with parafﬁn and modiﬁed the composite matrix with a pozzolan admixture such as ﬂy ash. The performance of the com- posite was acceptable when exposed to aggressive environments and variable humidity and temperature. The parafﬁn protective treatment reduces the water absorption of ﬁbres and maintains sufﬁcient tensile strength even after 1 year of exposure to humid and alkaline environments. The material properties can also be im- proved by saturating the wood particles with a sodium silicate solution. The improvement is caused by formation of ettringite needles resulting in better bonds between wood particles and ce- ment paste [59]. Using polymer (SBR latex) as an admixture in cementitious paste can improve the physico-mechanical properties of the com- posite in both the fresh and hardened stages. The best performance was achieved with a 5% (by mass) dose of SBR. The polymer addi- tion results in reduction of porosity and permeability of the com- posite [60]. To counteract the adverse effects of lignocellulosic materials on cement hydration, chemical accelerators, cement replacement materials or a combination of both were used in the manufacture of the composite boards. For the production of wood ﬁbre cement composites, cement replacement materials such as ﬂy ash (FA), rice husk ash (RHA) and latex were used in conjunction with chemical admixtures. Sudin and Swamy [29] used these three cement replacement materials and two chemical accelerators, namely, alu- minium sulphate and sodium silicate for the production of oil palm ﬁbre cement boards. It was found that there was an optimum level of dose for each admixture beyond which properties of the com- posite start to degrade. Generally, ﬁbrous materials are used for making bending resis- tant boards and panels, while lignocellulosic particles are used for making blocks and thermal insulating boards. The properties of such composites are reported in Tables 2 and 3 , respectively. The properties of the ﬁbre based cementitious composites can be fur- ther improved by using pulp of the ﬁbrous material. The use of pul- ped ﬁbres for making thin panels facilitates two-dimensional and homogeneous distribution of the ﬁbres in the cementitious matrix. Although it is relatively costly "
    },
    {
      "page": 8,
      "score": 3,
      "reason": [
        "mixture keyword",
        "methods keyword"
      ],
      "text": "[42] Solo-Gabriele HM, Townsend T. Disposal practices and management alternatives for CCA-treated wood waste. Waste Manage Res 1999;17:378–89. [43] Wolfe RW, Gjinolli A. Durability and strength of cement bonded wood particle composites made from construction waste. Forest Prod J 1999;49(2):24–31. [44] Schmidt R, Marsh R, Balatinecz JJ, Cooper PA. Increased wood–cement compatibility of chromate treated wood. Forest Prod J 1994;44(7/8):44–6. [45] Qi H, Cooper PA, Wan H. Effect of carbon dioxide injection on production of wood cement composites from waste medium density ﬁberboard (MDF). Waste Manage 2006;26:509–15. [46] Olorunnisola AO, Adeﬁsan OO. Trial production and testing of cement-bonded particleboard from rattan furniture waste. Wood Fibre Sci 2002;34(1):116–24. [47] Simatupang MH, Lange H, Kasim A, Seddig N. Inﬂuence of wood species on the setting of cement and gypsum. In: Moslemi AA, editor. Fibre and particleboards bonded with inorganic binders. Madison (WI): Forest Products Research Society; 1989. p. 33–42. [48] Hachmi M, Moslemi AA, Campbell AG. A new technique to classify the compatibility of wood with cement. Wood Sci Technol 1990;24(4):345–54. [49] Karade SR, Irle MA, Maher K. Assessment of wood–cement compatibility: a new approach. Holzforschung 2003;57(6):672–80. [50] Miller DP, Moslemi AA. Wood–cement composites: effect of model compounds on hydration characteristics and tensile strength. Wood Fiber Sci 1991;23(4):472–82. [51] Irle M, Simpson H. Agricultural residues for cement bonded composites. In: Moslemi AA, editor. Inorganic-bonded wood and ﬁbre composite materials, vol. 3. Madison (WI): Forest Products Research Society; 1993. p. 54–8. [52] Zhengtian L, Moslemi AA. Inﬂuence of chemical additives on the hydration characteristics of western larch wood–cement–water mixtures. Forest Prod J 1985;35(7/8):37–43. [53] Neville AM. Properties of concrete. 4th ed. Harlow, Essex: Prentice Hall, Pearson Education Ltd.; 1995. [54] Geimer RL, Souza MR, Moslemi AA, Simatupang MH. Carbon dioxide applications for rapid production of cement particleboard. In: Moslemi AA, editor. Inorganic-bonded wood and ﬁbre composite materials, vol. 3. Forest Products Society; 1993. p. 31–41. [55] Simatupang MH, Seddig N, Habighorst C, Geimer RL. Technologies for rapid production of mineral-bonded wood composite boards. In: Proceedings of the inorganic bonded wood and ﬁber composite materials forest products research society, Madison, WI; 1991. p. 14–7. [56] Simatupang MH, Handayani SA. Fermentation of saw dust from freshly cut rubber wood to improve its cement compatibility. Holz Roh Werkst 2001;59:27–8. [57] Tolêdo Filho RD, England GL, Ghavami K, Scrivener K. Development of vegetable ﬁbre–mortar composites of improved durability. Cem Concr Compos 2003;25:185–96. [58] Juárez C, Durán A, Valdez P, Fajardo G. Performance of ‘‘ Agave lecheguilla ” natural ﬁber in Portland cement composites exposed to severe environment conditions. Build Environ 2007;42:1151–7. [59] Coatanlem P, Jauberthie R, Rendell F. Lightweight wood chipping concrete durability. Construct Build Mater 2006;20:776–81. [60] Stancato AC, Burke AK, Beraldo AL. Mechanism of a vegetable waste composite with polymer-modiﬁed cement (VWCPMC). Cem Concr Compos 2005;27:599–603. [61] Wei Y, Tomita B. Effects of ﬁve additive materials on mechanical and dimensional properties of wood cement-bonded boards. J Wood Sci 2001;47:437–44. [62] Almeida RR, Menezzi CHSD, Teixeira DE. Utilization of the co"
    },
    {
      "page": 2,
      "score": 2,
      "reason": [
        "mixture keyword"
      ],
      "text": "1. Introduction Lignocellulosic materials are obtained from wood and natural plants. They are composed of lignin and cellulosic compounds as main chemical constituents. Large amounts of these wastes are generated around the globe from various human activities. In developing countries the growth of industries based on agro-for- estry products has accelerated the generation of wastes like rice husk and straw, wheat straw, bagasse, oil palm strands, hazel nuts and saw dust. Whilst in developed countries, besides the agro-for- estry wastes, a huge quantity of timber waste is available from the demolition of old structures such as buildings, railways, telephone and fencing poles, and bridges. During the second half of the twen- tieth century considerable quantity of medium density ﬁbreboard (MDF) was used, which presently needs replacement. At the same time the waste MDF has to be disposed or recycled. Table 1 indi- cates the quantum of some lignocellulosic wastes generated in dif- ferent countries [1–9] . Presently these wastes are either burnt or land ﬁlled. These approaches cause various environmental prob- lems like air pollution, emission of green house gases and occupa- tion of useful land. The increasing charges of landﬁll are further aggravating the problem. Moreover, these methods of disposal are certainly wastage of a primary resource. In addition, the bio- degradation of lignocellulosic wastes in landﬁlls, emits methane, a green house gas which has 72 times heating effect relative to that of CO 2 [10]. However, composting and burning of certain wastes are not possible due to legislation. For instance, wood structures are subjected to some form of chemical treatments during their service period to protect them against insect and decay. Most of these preservative chemicals are of toxic nature and therefore lead to great health risk if used in recycling. Moreover, some wastes likes cork granules are resistant to biodegradation and do not burn easily without special gasiﬁres [11]. In view of this situation, it is important to ﬁnd out some alternative methods of disposal of these wastes. Building construction is a material intensive activity and con- sumes large amounts of materials. Therefore, the utilisation of lig- nocellulosic wastes in making cement-bonded construction materials offers an attractive alternative to their disposal. For this purpose, the lignocellulosic wastes have a number of suitable fea- tures including low density, low requirements of processing equip- ment, negligible abrasion to the processing machinery and abundant raw material availability. Furthermore, they can be effec- tively encapsulated in a cementitious matrix as it is known that wood and plant based ﬁbres have been used with considerable suc- cess with inorganic binders like ordinary Portland cement (OPC), gypsum and magnesite since the early part of the twentieth cen- tury. However, the production of wood cement composite panels began around 1965, due to the growing public concern about the health hazards associated with the use of asbestos [12,13]. Sub- stantial research has been done in this area and wood is used in various forms for making cement-bonded products [14–16]. The emphasis was upon the use of ‘clean’ or virgin wood. However, the increased consumption of wood is causing depletion of the for- est resources. In view of this environmental concern also, it is nec- essary to make efforts towards the use of alternative raw materials like lignoc"
    },
    {
      "page": 3,
      "score": 2,
      "reason": [
        "mixture keyword"
      ],
      "text": "based on carbonation reactions cement–wheat straw boards were successfully made. These boards meet the minimum standard mechanical, durability and physical requirements [18]. 2.1.2. Rice straw Rice is also an important cereal, used in all parts of the world. For harvesting the rice crop the top portion of the rice stem along with 3–5 leaves is cut and the remainder is left in the ﬁeld. It is estimated that globally about 673 million tons of rice straw is available annually [7]. In India, about 72% of the rice straw is used by the farmers for fodder, fuel and thatch roofs; 26% is sold for dif- ferent purposes and remaining is burnt [19]. Fernandez and Taja-on [20] made cement bonded rice straw boards using two cement:rice-straw ratios of 60:40 and 50:50. The densities of the boards were 1670 kg/m 3 and 1430 kg/m 3, respectively. Flexural strength of the board varied between 1.5 and 7.0 MPa depending upon the use of chemical admixtures. The water absorption of these boards was rather high. It varied be- tween 24% and 42%. 2.1.3. Coir Coconut is a tropical plant grown mostly in the sea shore areas. The external part of the coconut fruit becomes ﬁbrous with matu- rity. The ﬁbres from the outer skin can be obtained by soaking in water or by mechanical means. These ﬁbres are called coir ﬁbre and are short in length. Their main application is in making ropes. Their stiffness is very sensitive to moisture and they have relatively low cellulose content [21,22]. The high lignin and low cellulose contents make coir ﬁbre a resilient, strong and highly durable material. Its low density is the result of cavities formed by mois- ture loss from the cells during drying [23]. The investigation carried by Aggarwal [24] on use of coir ﬁbres for making cement-bonded boards revealed that the optimum ﬁbre content was 15% by weight of the mix, ﬁbre length 30 mm and moulding pressure 3 MPa. Khedari et al. [25] found that the opti- mum coir ﬁbre was 20% by weight of cement, ﬁbre length less than 2 mm. The resultant composite has thermal conductivity of 0.254 W/m K, comp. strength of about 2.4 MPa (10 days) and bulk density 958 kg/m 3. A recent study conducted by Asasutjarit et al. [26] concluded that the coir ﬁbres need pre-treatment of boiling and washing. The optimum ﬁbre length was 10–60 mm and ce- ment:coir:water ratio was 2:1:2. The physical and mechanical properties of the coir cement boards were comparable to that of the commercially available boards. The conclusions of these stud- ies are not consistent particularly with respect to the optimum ﬁ- bre length. More research work is required in this direction. 2.1.4. Hazelnut shell Turkey is the largest producer of hazelnuts followed by Italy and Spain. A large quantity of hazel nut shells is available as waste. Demirbas and Aslan [27] attempted to use it for making cementi- tious composite. They studied the effects of ground hazelnut shell, spruce and beech woods, and tea waste upon the mechanical prop- erties of cement. They found that an increase in these lignocellulo- sics content in the mix leads to lower compressive and ﬂexural strengths for the cementitious composite. Mixes of ground hazel- nut with cement showed the smallest relative decrease whereas the effect of tea waste was very severe. No clear reason was re- ported for this behaviour. However, it could be due to the presence of tannin in the tea waste. They concluded that ground hazelnut shell and beech wood could be used as an additive materi"
    },
    {
      "page": 5,
      "score": 2,
      "reason": [
        "mixture keyword"
      ],
      "text": "Wolfe and Gjinolli [43] carried out a pilot study on the use of southern pine wood particles derived from construction waste for making cement–wood composites (CWC). They used copper chromium arsenate (CCA)-treated wood particles for making light- weight panels. The properties of their product are given in Table 3. They found that the toughness index (I 5), which is used to compare the energy absorption capacity during failure of a material, was greater than 5.5 whereas the average value of I5 for other ﬁbre reinforced concrete products is 5. Therefore, they achieved a better toughness index. They concluded that there were no compatibility problems between CCA-treated wood and cement. In another study by Schmidt et al. [44] on the use of CCA- and chromic acid-treated pine, it was found that the treated pine was more compatible than untreated pine. This conclusion was drawn based upon an increased resistance to withdrawal of sticks embedded in cement and the increased ﬂexural toughness of wood–cement composites. The results from these studies demonstrate that the manufacture of wood–cement composites should be a promising and viable method of disposal for CCA-treated wood waste. 2.2.2. Waste MDF Medium density ﬁbreboard (MDF) is a popular lignocellulosic material used in building construction and in furniture industry. It is made by compressing under heat a mix of wood or other lig- nocellulosic ﬁbres and a synthetic resin generally urea–formalde- hyde. Presently, the world production rate is about 22 million m 3 and growing day by day. In comparison to other building materials like bricks, concrete or wood, it has shorter life-span. A large quan- tity of after service MDF is available as waste, which further in- creases with the addition of cutting wastes obtained during manufacturing and fabrication. Like other lignocellulosic wastes, it is also either burnt or landﬁlled. Qi et al. [45] used wastes of medium density ﬁbreboard (MDF) for making wood–cement com- posites. They adopted carbon dioxide injection method for rapid hardening of the composite. They reported that after 3–5 min of carbon dioxide injection, 50–70% of ﬁnal strength (28-day) was achieved. Their results indicated that composites with the recycled MDF ﬁbres had lower values of water absorption, but showed slightly lower splitting tensile strength and lower tensile tough- ness properties than those containing new wood ﬁbres particularly at a high ﬁbres/cement ratio. The new wood ﬁbres were obtained from the wood that had been used for making MDF. 2.2.3. Furniture industry waste During manufacturing of furniture items, waste is generated in various forms such as pieces of solid wood and ﬁbreboards saw dust and cane strands. Olorunnisola and Adeﬁsan [46] investigated the use of rattan (cane) furniture waste for the manufacture of ce- ment-bonded particleboard. They applied hot-water extraction as a pre-treatment of the chopped strands and added CaCl 2 as an accelerator. The resultant product has low ﬂexural strength and water resistance ( Table 3 ). Therefore, it is suitable only for use in low-stressed interior building applications. 3. Developments in manufacturing process During the last two decades, several reports on the use of ligno- cellulosic wastes in making cementitious composites have been published. These studies were conducted on a variety of wastes in different countries. The results of these studies are summarised in Table 2 . The studies were supported by t"
    },
    {
      "page": 7,
      "score": 2,
      "reason": [
        "mixture keyword"
      ],
      "text": "strength properties of these composites can be further enhanced by the incorporation of ﬁbres such as jute, sisal, alkali-resistant glass ﬁbre, normal glass ﬁbre and mineral wool. For example, a sig- niﬁcant improvement in the strength and dimensional stability properties was achieved by using inorganic ﬁbres in a study con- ducted by Wei and Tomita [61]. Use of these wastes can help in reducing the consumption of virgin wood and the rate of defores- tation, which is very important from an environmental point of view. It can also help in reducing landﬁll areas, which in turn will save large useful land areas for more productive uses. 5. Conclusion The large amount of lignocellulosic wastes generated from dif- ferent sources is causing various environmental problems. The re- sults of recent studies on the use of these wastes indicate that these wastes can be used in making versatile cementitious com- posites that can be used for fabricating various building compo- nents. However, in a few cases pre-treatment of these wastes or the use of chemical accelerators is required. These composites are lighter than the normal weight concrete and as a result they are not equally strong. Thus, more research is required to enhance the strength of such composites without losing the beneﬁt of lower density. Further research on the health and safety aspects relating to the use of preservative treated wood and on the improvement of the compatibility between waste and cement will reveal more applications for such composites. This in turn will help in the effec- tive use of the lignocellulosic wastes by making them valuable re- source and in saving the natural resources like forest and land. Research should be conducted with respect to the compatibility problems, composite production methods and durability, which will lead to wider availability of cost effective improved building products and great help towards sustainable development. Acknowledgements The author is thankful to Dr Mark Irle (France) and Dr Kevin Ma- her (UK) for their valuable support and to the Director, Central Building Research Institute (CSIR), Roorkee (India) for permitting to publish this paper. References [1] Kasai Y, Kawamura M, Zhou JD. Study on wood chip concrete with used timber. In: Malhotra VM, editor. Recent advances in concrete technology: proceedings: fourth CANMET/ACI/JCI international conference, SP 179, Tokushima, Japan; 1998. p. 905–28. [2] Basri HB, Mannan MA, Zain MFM. Concrete using waste oil palm shells as aggregate. Cem Concr Res 1999;29:619–22. [3] Magin G. An introduction to wood waste in the UK. Cambridge (UK): Fauna & Flora International; 2001. p. 40. [4] Kamdem P. Options for recycling of treated wood in composites; 2002. < http:// www.awc.forestprod.org/Kamdem.pdf>. [5] Karade SR, Irle M, Maher K, Caldiera F. Cork granules as lightweight aggregate. In: Dhir RK, Dyer TD, Halliday JE, editors. Sustainable concrete construction. London: Thomas Telford; 2002. p. 253–62. [6] Asokan P, Saxena M, Asolekar SR. Solid wastes generation in India and their recycling potential in building materials. Build Environ 2007;42:2311–20. [7] Conservatree. Environmental paper listening study: tree free paper issues; 26 September 2004. 104 p. < http://www.PaperListeningStudy.org>. [8] Reddy N, Yang Y. Bioﬁbers from agricultural byproducts for industrial applications. Trends Biotechnol 2005;23(1):22–7. [9] Food and Agriculture Organization of the United Nations. Residue utilization "
    }
  ],
  "tables": [
    {
      "table_id": "T004_01",
      "page": 4,
      "text": "Property Fibrecontent, Density Thickness Bending Modulusof Tensilestrength Water Reference wt.%cement swelling,% strength, elasticity,GPa perp.tothe absorption,% MPa boardplane Standardrequirement 1000(min.) 2(max.) 9.0(min.) 3.00(min.) 0.45(min.) – [41] Coir–cementcomposite 12–15 1300–1400 0.8–1.2 9.0–11.0 2.50–2.80 0.35–0.50 14.0–16.0 [24] Baggase–cementcomposite 12–16 1550–1650 0.30–0.46 8.85–9.60 – 1.06–1.14 12.5–14.5 [37] Ricestrawboard 67 1513–1723 2.84–4.38 3.8–7.0 – 24.6–37.5 [20] Wood–cementparticleboards – 1060–1380 0.34–2.10 6.30–15.0 2.86–6.66 0.34–1.06 [16] Pulpedsisalreinforcedcomposites 8 1500 – 18.0–22.0 11.00 – 21.0–31.0 [63] Pulpedbananafibre–cementco"
    },
    {
      "table_id": "T005_01",
      "page": 5,
      "text": "Organicaggregate Source Compositedensity,kg/m3 Compositestrength,MPa Flexuralstrength,MPa Reference Pinewood Constructionwaste 800–1220 1.10–6.64 0.57–1.65 [43] Conifer(cedar,cypressandpine) Constructionwaste 920–1250 5.00–8.00 4.00–7.00 [1] Hazelnutshell Agro-waste – 26.50–43.70 4.40–7.00 [27] Coconutfruitshell Agro-waste 1090–1340 – 1.56–3.80 [62] Oilpalmshells Oilpalmindustry 1801–1856 15.00–20.00 – [2] Oilpalmfrond Oilpalmindustry 1200 – 5.00–23.00 [30] Corkgranules Corkindustry 400–1500 1.00–26.00 0.50–4.00 [32] BarkofJapanesecedar Forestrywaste 1200 10.00–22.00 2.00–8.00 [35] Rattan(palm"
    },
    {
      "table_id": "T006_01",
      "page": 6,
      "text": "Advantages Disadvantages ReductioninCO2emissionby Inconsistentqualityofwastescan encapsulatingthelignocellulosic leadtovariationinqualityofthe material,whichcontainsabout composite 50%carbon Lightweight,dimensionallystable, Inhibitoryeffectsoncement bioandfireresistantcomposite hydration withlowthermalconductivity Efficientandsafewastedisposal Longtimerequiredforprocessing Reductioninlanduseforlandfills Largespaceandlongtimerequired forstorageofthewastes"
    }
  ],
  "figures": []
}
