Repository: Yanjie-Bill/Cement-database

File: llm_run/production/CBM0021/context_packet.json
{
  "paper": {
    "paper_id": "CBM0021",
    "pdf_filename": "10.1016_j.conbuildmat.2010.02.006.pdf",
    "doi": "10.1016/j.conbuildmat.2010.02.006",
    "title": ""
  },
  "pages": [
    {
      "page": 2,
      "score": 7,
      "reason": [
        "compressive-strength keyword",
        "mixture keyword",
        "methods keyword"
      ],
      "text": "surface deformation, the loading rate, the manufacturing process, the type and contents of the constitutive materials (resin and ﬁ- bres), embedment length, bar diameter, the hydrostatic pressure on the FRP bars due to concrete shrinkage, the expansion of FRP bars due to temperature changes and moisture absorption greatly inﬂuence bond properties [6,9,10]. In addition, bond strength is also sensitive to the experimental setup. Yet it is still not clear how the appropriate bond can be best achieved, whether the FRP surfaces should be covered with sand, have lugs or wavy deforma- tions, or whether such features should be combined [11]. Experimental work was carried out in order to investigate the bond of CFRP bars embedded in UHPFRC considering two types of surface: smooth and sand-coated. Pullout tests were performed to examine the effect of varying parameters such as embedment length, bar diameter and concrete age. The experimental results obtained are presented as the relationship between average shear stress and free-end slip. 2. Experimental program 2.1. Material properties The smooth bars (Compodex J155-2) were supplied by Etandex Company. They were manufactured by the pultrusion process, and are made up of continuous lon- gitudinal carbon ﬁbres bound together with an epoxy resin. The outer layer of the bar was wrapped in a special sheet (peel ply) during the manufacturing process, that protects the surface during transport and absorb any excess resin ( Fig. 1 ). The bars had a carbon ﬁbre content of 65%. The average tensile strength and Young’s modulus values were 2400 MPa and 158 GPa, respectively. The sand-coated bars (Carbopree) were supplied by their manufacturer, Sireg. These bars were also manufactured by the pultrusion process. The carbon ﬁbres were bound together with a vinylester resin ( Fig. 1 ). The average tensile strength and Young’s modulus values were 2300 MPa and 130 GPa, respectively. The ready-mix concrete (BSI–CERACEM) used was an ultra high performance ﬁ- bre reinforced concrete (UHPFRC) manufactured by Eiffage. The proportions and characteristics are shown in Table 1. Nine standard 110 /C2 220 mm control cylinders were cast and cured under the same conditions as the test specimens. The compres- sive strength of three control cylinders was measured after 3, 14 and 28 days. 2.2. Pullout specimens The direct pullout test method was preferred because it is simple and leaves the free end accessible for the slip to be measured. The specimens were concrete cylin- ders of 110 mm diameter with centrally placed CFRP bars. They were cast vertically and were of varying heights depending on the embedded length. Two series of specimens representing a total of 60 specimens were investigated, as detailed in Table 2 . Tests were performed on various specimens to evaluate the bond strength for the two types of bars. The parameters considered in this study were the bar diameter d (8, 10 ,12 mm for the smooth bars and 7.5 mm for the sand-coated bars), the embedded length l (5d,1 0 d,1 5 d and 20 d) and the concrete age (3 days, 14 days, 28 days and 3 months). Additional specimens with deformed steel bars were used for comparison purposes. Each bond strength value represents the average of the results for at least three specimens. The concrete cylinder with the embedded CFRP bar was positioned in a special steel frame placed in the testing machine. The compressive stress generated by the support plate on the loaded end has a beneﬁc"
    },
    {
      "page": 1,
      "score": 6,
      "reason": [
        "first page",
        "mixture keyword",
        "methods keyword"
      ],
      "text": "Bond between carbon ﬁbre-reinforced polymer (CFRP) bars and ultra high performance ﬁbre reinforced concrete (UHPFRC): Experimental study Sayed Ahmad Firas, Foret Gilles *, Le Roy Robert Université Paris-Est, UR Navier, Ecole des Ponts ParisTech, 6&8 Av. Blaise Pascal, Champs sur Marne, 77455 Marne-la-Vallée Cedex 2, France article info Article history: Received 8 July 2009 Received in revised form 17 December 2009 Accepted 2 February 2010 Available online 5 March 2010 Keywords: CFRP bars UHPFRC Bond Pullout test abstract Carbon ﬁbre-reinforced polymer (CFRP) bars are currently used to reinforce concrete in an attempt to overcome the corrosion issue encountered with ordinary steel. In order to exploit more efﬁciently their tensile capacity, it is interesting to use CFRP bars as prestressing tendons. This application requires a high quality concrete matrix. The advantageous characteristics of UHPFRC, such as high strength, good ductil- ity and durability, mean that a UHPFRC structure prestressed with CFRP bars may be lighter and require less maintenance. Since the ﬂexural behaviour of prestressed concrete members reinforced with CFRP bars is highly dependent on the bond between the two materials, an experimental program was carried out in order to investigate the bond of CFRP bars embedded in UHPFRC. Two types of surface, smooth and sand-coated, were investigated. Pullout tests were performed to examine the effect of varying parameters such as embedment length, bar diameter and concrete age. The results clearly show that the bond strength of macroscopically smooth bars embedded in UHPFRC is close to that of sand-coated bars. It was also found that ultimate bond strength decreases with bar diameter and with embedment length. Moreover, the bond strength can be expected during early age (3 days). A post-test examination revealed that damage occurred only in the outer layers of the CFRP bars. /C2112010 Elsevier Ltd. All rights reserved. 1. Introduction In recent years, ﬁbre-reinforced polymer (FRP) bars or strips have been proposed as the main reinforcement for reinforced and prestressed concrete members [1–3] . This type of bar is suit- able for overcoming the corrosion issue posed by ordinary steel bars in reinforced concrete. CFRP bars have many distinct advanta- ges over steel reinforcement including a high strength-to-weight ratio, high durability, ease of handling due to their light weight, high tensile strength, excellent fatigue characteristics and electro- magnetic neutrality. A wide variety of CFRP bars is currently com- mercially available. They can be produced with either a smooth or a deformed surface in order to improve bond with the concrete. For economic reasons, some authors consider the use of CFRP bars as prestressing tendons [3]. However, to use the tensile capac- ity of CFRP tendons over its whole range in prestressed structural members, a high quality concrete matrix is required. Since CFRP tendons and concrete are brittle materials, ultra high performance ﬁbre reinforced concrete (UHPFRC) is used in this study because of its main characteristics, i.e. high strength in compression and tension, excellent durability, and ductility which prevents brittle fracture of the elements. Thanks to the advantageous characteristics of CFRP and UHPFRC, a UHPFRC structure prestressed with CFRP bars may provide lighter structures which require less maintenance. Since the performance of prestressed concrete elements rein- forced with CFR"
    },
    {
      "page": 4,
      "score": 3,
      "reason": [
        "mixture keyword",
        "methods keyword"
      ],
      "text": "curves may be divided into two distinct parts. The ﬁrst represents initial pullout where the chemical bond (adhesion) was the main resisting mechanism which provided load transfer. Free-end slip started only when a threshold shear stress value was reached (/C25 5 MPa for all types of bar). In the second stage, the continuous increase in slip led to the total loss of the chemical bond along the whole bar, but was accompanied by a more active friction bond mechanism. The peak bond strength for both CFRP surface ﬁnishes was sig- niﬁcant, 23.27 and 27.22 MPa for the smooth and sand-coated bars, respectively. The results reported in the literature for CFRP bars embedded in concrete of ordinary/moderate strength [13,15] indi- cate a bond strength varying from 1 to 3.5 MPa for smooth bars and 8–16 MPa for sand-coated bars. Therefore CFRP bars embedded in UHPFRC clearly have better bond performance, particularly for smooth bars for which the increase exceeded a factor of 6. With regard to the smooth bars, three effects may have contrib- uted to the enhanced bond strength: – The relatively smooth surface created by the removal of the absorbing/protecting sheet (peel ply) on the outer surface of the bar improved both chemical and friction bond strength. Sim- ilar observations have been made by Rossetti et al. [14], who pointed out that behaviour that is intermediate between smooth and sand-coated bars may be obtained through a variety of external surface processes (different types of sandblasting, epoxy powder coating and polyamide sheathing). The test results from the current study clearly indicate that the chemical bond is not negligible. Furthermore, the peel ply sheet reduced the thickness of the resin on the outer surface which increased the surface stiffness of the bar. The same deduction has been expressed by Al-Zahrani [15] who studied the bond behaviour of smooth FRP rods after removal of the resin-rich layer. His experimental results showed the bond strength was ﬁve times higher than for unaltered smooth rods. – The high radial conﬁnement pressure caused by the autogenous shrinkage of UHPFRC during curing (due to the large quantity of cement and silica fume) improved the friction bond. The same ﬁndings have been reported by other authors [6,7,16]. – Owing to its high speciﬁc surface area, the presence of silica fume affected the morphology of the CFRP bar-paste transition zone by reducing the preferential orientation of calcium hydrox- ide crystals, which decreases fresh concrete bleeding. In addi- tion, it increased autogenous shrinkage and reduced concrete creep [17–20] , leading to a further improvement in bond strength. It may be concluded that for smooth bars, the conﬁnement pressure coupled with microscopic interfacial friction allowed the CFRP bar to attain their maximum bond strength with the UHPFRC. In the case of the sand-coated bars, chemical adhesion between CFRP and concrete also plays a signiﬁcant role as the cementitious gel binds onto the surface of the sand particles during hydration. As with the smooth bars, both radial conﬁnement pressure and microscopic mechanical interlocking greatly contributes to the development of enough friction force around the CFRP bars for them to gain their maximum bond strength. These observations were also reported for ordinary concrete [6,7,16,21]. 4.2. Effect of the embedment length The experimental results after 28 days for different embedment lengths (5d,1 0d,1 5d and 20d) for smooth b"
    },
    {
      "page": 5,
      "score": 3,
      "reason": [
        "mixture keyword",
        "methods keyword"
      ],
      "text": "– The slope of the bond stress from peak bond stress to residual bond stress decreased gradually with embedment length, whereas the ratio of residual to peak bond stresses increased. For example this ratio increased from 60% to 90% when the embedment length increased from 5 d to 20d. This may be attrib- uted to bond failure (shear off in the outer layer of the bar) start- ing at the loaded end where the interfacial bond stress reached its ultimate strength, then progressively continuing along the embedment length. Hence for a shorter embedment length, shear off progresses rapidly meaning that a specimen with longer embedment length fails in a more brittle manner. 4.3. Effect of bar diameter Many studies have been performed to evaluate the effect on the bond strength of the diameter of CFRP bars embedded in ordinary/ moderate strength concrete [6,10–12,20,22,23] . Our experimental results, displayed in Fig. 8 , show that the average maximum bond strength decreased when the diameter of the bars increased. This has been explained by the bleeding of the water in the concrete [7,23]. The larger the diameter, the more bleed water is trapped be- neath the bar, which creates larger voids. The result is lower bond strength as the presence of voids limits the contact surface be- tween the bar and the concrete. Achillides and Pilakoutas [22] attribute such lower bond strength to three factors: – Larger diameter bars require longer embedment lengths in order to reach the same normal bond stress. As shown earlier, greater embedment lengths reduce the average bond strength. – The Poisson effect can allow a slight reduction in bar diameter as a result of longitudinal stress. This reduction increases with bar diameter leading to reduced frictional/mechanical locking stresses. – The shear stiffness of CFRP bars depends mainly on the shear stiffness of the resin and the shear strength at the resin–ﬁbre interface. When a CFRP bar is pulled in tension by its outer sur- face, some differential movement between the core and surface ﬁbres takes place which results in a nonuniform distribution of normal stresses through the bar cross section (shear lag phe- nomenon), Fig. 9 . The actual bond strength between the bar and the concrete is directly related to the value of the normal stress that occurs close to the bar surface. The stress differences are more pronounced with large diameter bars, leading to a reduction in the average bond strength. A similar conclusion was reached by Tepfers [11]. 4.4. Effect of concrete age (conﬁnement effect) Studying the effect of concrete age amounts to evaluating the effect of the conﬁnement pressure caused by concrete shrinkage on the bond strength. The results obtained from pullout tests per- formed after 3, 14, 28 and 90 days with smooth bars ( d = 8 mm) are displayed in Figs. 10 and 11 . The following remarks can be made: – The bond behaviour curves were the same shape for all the specimens. – There was no signiﬁcant difference (less than 10%) in the ulti- mate bond strength of specimens tested after 3 days and after 90 days. Furthermore, the ratio of residual to ultimate bond strength remained almost constant for the different concrete ages. – The concrete age effect decreased with embedment length, and was negligible for a 20 d embedment length. Fig. 7. Bond strength–embedment length relationship. Fig. 8. Effect of bar diameter on the bond–slip relationship (smooth bars, l =5 d, 28 days). Fig. 9. Shear lag phenomenon. Fig"
    },
    {
      "page": 6,
      "score": 3,
      "reason": [
        "mixture keyword",
        "methods keyword"
      ],
      "text": "Moreover, the test specimens with sand-coated bars exhibited the same behaviour regardless of concrete age. This may be attrib- uted to the high early age autogenous shrinkage of UHPFRC result- ing from the relatively large amount of cement and silica fume. Thus, adequate conﬁnement was provided around the bars which enabled them to attain their maximum bond strength earlier. The swelling effect due to moisture absorption by the epoxy matrix and to radial thermal expansion caused by the heat of hydration may also contribute to the additional lateral stresses acting at the CFRP–concrete interface, especially during the ﬁrst three days, as reported by many researchers [6,15,16,23–25] . We may therefore conclude that an increase in conﬁnement pressure would not necessarily be accompanied by a noticeable in- crease in bond strength. The ultimate bond strength of CFRP bars (smooth or sand-coated) embedded in UHPFRC may be reached during early age (3 days) because it is mainly dependent on the shear strength of the connection between the core and the outer layer of the CFRP bars. 4.5. Bond failure modes All the CFRP specimens in this study failed in a pull-out mode, whereas steel specimens failed by tensile rupture. After each test, the CFRP bar was removed from the concrete cylinder. This latter was then split in order to carry out a visual examination of the ac- tual bond failure mode, Fig. 12. It was found that bond failure was caused by peeling off (delamination) of the outside layers of the bar which were attached to the concrete cylinder along the entire embedment length. There was no apparent damage to the con- crete. It was also found that carbon ﬁbres close to the surface of the sand-coated bar were broken, with the bar coating totally re- moved. Similar observations have been reported elsewhere [11,22]. This may be explained by the low internal shear strength in the resin between the ﬁbres forming the CFRP bars. Hence the bond strength is very dependent on the inter-laminar shear strength between the bar core and the outer layers of the CFRP bars. In order to estimate the development length (the shortest embedment length at which the failure mode is tensile rupture of the bar) specimens with sand-coated bars were tested with an embedment length of 30 d,3 5 d and 40 d, respectively. The pullout load developed was, respectively, 90%, 98% and 100% of the bar’s ultimate tensile capacity. Therefore, the development length is about 40 times the diameter (40 d). On the other hand pullout tests were carried on smooth bars with different embedment lengths. The longer embedment length was 40 d, the pullout device not allowing to increase the embedment length beyond 40 d. The experiments showed that the pullout load developed by smooth bars specimens with embedment length of 40 d was approximately 65% of their ultimate tensile capacity. 5. Conclusions The following conclusions may be drawn from this investigation: – The simplest way to increase the bond strength of very smooth CFRP bars is to apply an absorbing/protecting sheet (peel ply) to their surface, which is also by far the most inexpensive solution. The sand-coated bars had bond–slip curves that were similar to the macroscopically smooth ones, with slightly better (15%) bond performance but a more brittle failure of the bond. – The bond action between smooth and sand-coated CFRP bars and UHPFRC is attributed to chemical adhesion at zero slip and friction when slip is occurring. In addi"
    },
    {
      "page": 7,
      "score": 2,
      "reason": [
        "mixture keyword"
      ],
      "text": "[3] Burgoyne CJ. Rational use of advanced composites in concrete. In: Third international symposium on non-metallic (FRP) reinforcement for concrete structures FRPRCS-3, Sapporo, Japan; 14–16 October 1997. p. 75–88. [4] Al-Zahrani MM, Al-Dulaijan SU, Nanni A, Bakis CE, Boothby TE. Evaluation of bond using FRP rods with axisymmetric deformations. Constr Build Mater 1999;13(6):299–309. [5] Cosenza E, Manfredi G, Realfonzo R. Development length of FRP straight rebars. Compos Part B: Eng 2002;33(7):493–504. [6] Cosenza E, Manfredi G, Realfonzo R. Behaviour and modelling of bond of FRP rebars to concrete. ASCE J Compos Constr 1997;1(2):40–51. [7] Nanni A, Bakis CE, Boothby TE. Test methods for FRP–concrete systems subjected to mechanical loads: state of the art review. Reinf Plast Compos J 1995;14(6):524–58. [8] Wang Z, Goto Y, Joh O. Bond strength of various types of ﬁbre reinforced plastic rods. In: Proceedings of 4th international symposium on ﬁber reinforced polymer reinforcement for reinforced concrete structures, FRPRCS-4, ACI-SP- 188, Baltimore, USA; 1999. p. 1117–30. [9] Benmokrane B, Zhang B, Laoubi K, Tighiouart B, Lord I. Mechanical and bond properties of new generation of carbon ﬁbre reinforced polymer reinforcing bars for concrete structures. Can J Civil Eng 2002;29(2):338–43. [10] Tighiouart B, Benmokrane B, Gao UD. Investigation of bond in concrete member with ﬁbre reinforced polymer FRP bars. Constr Build Mater 1998;12(8):453–62. [11] Tepfers R. Bond clause proposals for FRP bars/rods in concrete based on CEB/ FIP model code 90 – part. 1: design bond stress for FRP reinforcing bars. Structural Concrete 2006;7(2):47–55. [12] Tastani SP, Pantazopoulou SJ. Bond of GFRP bars in concrete: experimental study and analytical interpretation. ASCE J Compos Constr 2006;10(5):381–91. [13] Malvar JL. Tensile and bond properties of GFRP reinforcing bars. ACI Mater J 1995;92(3):276–85. [14] Rossetti VA, Galeota D, Giammatteo MM. Local bond stress–slip relationships of glass ﬁbre reinforced plastic bars embedded in concrete. Mater Struct J 1995;28(180):340–4. [15] Al-Zahrani MM. Bond behaviour of ﬁbre reinforced plastic (FRP) reinforcements with concrete. PhD thesis, University of Pennsylvania, USA; 1994. [16] Bakisa CE, Uppuluri VS, Nanni A, Boothby TE. Analysis of bonding mechanisms of smooth and lugged FRP rods embedded in concrete. Compos Sci Technol 1998;58(8):1307–19. [17] Chen YW, Li VC. Effects of transition zone, densiﬁcation on ﬁber/cement paste bond strength improvement. Adv Cem Based Mater 1997;5(1):8–17. [18] Chen YW, Chu SH. Effect of silica fume on steel ﬁber bond characteristics in reactive powder concrete. Cem Concr Res 2004;34(7):1167–72. [19] ACI Committee 234. Guide for use of silica fume in concrete. ACI Mater J 1995;92(4):437–40. [20] De Larrard F, Schaller I, Fuchs J. Effect of the bar diameter on the bond strength of passive reinforcement. ACI Mater J 1993;90(4):333–9. [21] Al-Mahmoud F, Castel A, François R, Tourneur C. Effect of surface pre- conditioning on bond of carbon ﬁbre reinforced polymer rods to concrete. Cem Concr Compos 2007;29(9):677–89. [22] Achillides Z, Pilakoutas K. Bond behavior of ﬁber reinforced polymer bars under direct pullout conditions. ASCE J Compos Constr 2004;8(2):173–81. [23] Benmokrane B, Tighiouart B, Chaallal O. Bond strength and load distribution of composite GFRP reinforcing bars in concrete. ACI Mater J 1996;93(3):254–9. [24] Gentry TR, Hudak CE. Thermal compatibility of plastic compo"
    },
    {
      "page": 3,
      "score": 1,
      "reason": [
        "methods keyword"
      ],
      "text": "resented 40–60% of the peak bond value for both the sand-coated and smooth bars. The deformed steel bar had a higher bond strength ( /C25 twice that of the CFRP bars) and exhibited plastic behaviour before failure. Fig. 5 clearly shows that when the free end started to slip, the average ratio of the bond stress to the max- imum bond strength was around 20% for both CFRP surface conﬁg- urations. In addition, the peak bond value for both CFRP bars occurred at the same slip value of 0.08 mm, whereas for the steel bar it occurred at a value of 0.038 mm. After the outer layer peeled off, the sand-coated bar failed in a more brittle manner and had lower residual bond stress than the smooth bar. The bond mechanisms at the CFRP/concrete interface that are the most commonly described in the scientiﬁc literature [13,15] are chemical and friction bonds, in the case of both smooth and sand-coated bars. From Fig. 5 , it can be seen that the trend of the Table 2 Summary of experimental results. Specimens Bar diameter (mm) Embedment length (mm) Concrete age (days) Maximum average bond strength (MPa) Slip at maximum average bond strength (mm) Smooth bars 8S5-3 8 40 3 22.05 0.14 8S5-14 8 40 14 22.74 0.12 8S5-28 8 40 28 23.27 0.08 8S5-90 8 40 90 24.26 0.074 8S10-3 8 80 3 19.1 0.14 8S10-14 8 80 14 19.65 0.13 8S10-28 8 80 28 20.6 0.11 8S10-90 8 80 90 21.8 0.1 8S15-28 8 120 28 16.27 0.12 8S20-3 8 160 3 12.54 0.06 8S20-14 8 160 14 12.62 0.06 8S20-28 8 160 28 12.94 0.08 8S20-90 8 160 90 13.12 0.09 10S5-28 10 50 28 21.88 0.08 12S5-28 12 60 28 20.6 0.0081 7SC5-28 7.5 37.5 28 27.22 0.08 Sand-coated bars 7SC10-28 7.5 75 28 22.76 0.06 7SC15-28 7.5 112.5 28 19.89 0.068 7SC20-28 7.5 150 28 15.45 0.086 Steel deformed bars 8Std5-28 8 40 28 50 0.038 Fig. 2. Pullout setup. Fig. 3. Tab grip adapters. F. Sayed Ahmad et al. / Construction and Building Materials 25 (2011) 479–485 481"
    }
  ],
  "tables": [
    {
      "table_id": "T002_01",
      "page": 2,
      "text": "Compositionfor1m3 PremixEIFFAGEB1M2(kg) 2349 Water(kg) 195 W/C 0.2 SuperplasticizerGleniumG51(kg) 50 Fibresmetal(kg) 195 Properties ModulusofelasticityE(GPa) 60–65 Flowtest(mm) 600–650 Voidsratio(%) 1.9 Poisson’sratio 0.2 Compressivestrengthat3days(MPa) 120 Compressivestrengthat14days(MPa) 155 Compressivestrengthat28days(MPa) 170 Density(t/m3) 2.8"
    },
    {
      "table_id": "T003_01",
      "page": 3,
      "text": "Specimens Bardiameter Embedment Concrete Maximumaverage Slipatmaximumaveragebond (mm) length(mm) age(days) bondstrength(MPa) strength(mm) Smoothbars 8S5-3 8 40 3 22.05 0.14 8S5-14 8 40 14 22.74 0.12 8S5-28 8 40 28 23.27 0.08 8S5-90 8 40 90 24.26 0.074 8S10-3 8 80 3 19.1 0.14 8S10-14 8 80 14 19.65 0.13 8S10-28 8 80 28 20.6 0.11 8S10-90 8 80 90 21.8 0.1 8S15-28 8 120 28 16.27 0.12 8S20-3 8 160 3 12.54 0.06 8S20-14 8 160 14 12.62 0.06 8S20-28 8 160 28 12.94 0.08 8S20-90 8 160 90 13.12 0.09 10S5-28 10 50 28 21.88 0.08 12S5-28 12 60 28 20.6 0.0081 7SC5-28 7.5 37.5 28 27.22 0.08 Sand-coatedbars 7SC10-28 7.5 75 28 22.76 0.06 7SC15-28 7.5"
    }
  ],
  "figures": []
}
