Repository: Yanjie-Bill/Cement-database

File: llm_run/production/CBM0022/extraction.json
{
  "paper": {
    "paper_id": "CBM0022",
    "pdf_filename": "10.1016_j.conbuildmat.2010.02.014.pdf",
    "doi": "10.1016/j.conbuildmat.2010.02.014",
    "title": "Monitoring the strength development in concrete by EMI sensing technique",
    "authors": "R. Tawie; H.K. Lee",
    "year": 2010,
    "journal": "Construction and Building Materials",
    "pages": "",
    "material_system": "concrete strength development monitoring by EMI",
    "annotation_status": "needs_review",
    "notes": "Mix proportions exact; strength development appears in figures/tables without readable numeric values in packet."
  },
  "mixture_components": [
    {
      "component_id": "CBM0022_A_C01",
      "paper_id": "CBM0022",
      "mixture_id": "CBM0022_A",
      "mixture_original_id": "A",
      "mixture_description": "Mix A",
      "component_original": "Cement",
      "component_standard": "Cement",
      "category": "binder",
      "role_in_mix": "binder",
      "amount": 450,
      "unit": "kg/m3",
      "basis": "reported mix-design basis",
      "replacement_target": "",
      "replacement_pct": null,
      "reported_w_c_ratio": 0.44,
      "reported_w_p_ratio": null,
      "evidence_ids": [
        "CBM0022_E001"
      ],
      "confidence": 0.95,
      "human_decision": "",
      "corrected_amount": null,
      "notes": ""
    },
    {
      "component_id": "CBM0022_A_C02",
      "paper_id": "CBM0022",
      "mixture_id": "CBM0022_A",
      "mixture_original_id": "A",
      "mixture_description": "Mix A",
      "component_original": "Water",
      "component_standard": "Water",
      "category": "water",
      "role_in_mix": "water",
      "amount": 200,
      "unit": "kg/m3",
      "basis": "reported mix-design basis",
      "replacement_target": "",
      "replacement_pct": null,
      "reported_w_c_ratio": 0.44,
      "reported_w_p_ratio": null,
      "evidence_ids": [
        "CBM0022_E001"
      ],
      "confidence": 0.95,
      "human_decision": "",
      "corrected_amount": null,
      "notes": ""
    },
    {
      "component_id": "CBM0022_A_C03",
      "paper_id": "CBM0022",
      "mixture_id": "CBM0022_A",
      "mixture_original_id": "A",
      "mixture_description": "Mix A",
      "component_original": "Fine aggregate/cement ratio",
      "component_standard": "Fine aggregate/cement ratio",
      "category": "aggregate",
      "role_in_mix": "aggregate",
      "amount": 1.3,
      "unit": "ratio",
      "basis": "reported mix-design basis",
      "replacement_target": "",
      "replacement_pct": null,
      "reported_w_c_ratio": 0.44,
      "reported_w_p_ratio": null,
      "evidence_ids": [
        "CBM0022_E001"
      ],
      "confidence": 0.95,
      "human_decision": "",
      "corrected_amount": null,
      "notes": ""
    },
    {
      "component_id": "CBM0022_A_C04",
      "paper_id": "CBM0022",
      "mixture_id": "CBM0022_A",
      "mixture_original_id": "A",
      "mixture_description": "Mix A",
      "component_original": "Coarse aggregate/cement ratio",
      "component_standard": "Coarse aggregate/cement ratio",
      "category": "aggregate",
      "role_in_mix": "aggregate",
      "amount": 2.55,
      "unit": "ratio",
      "basis": "reported mix-design basis",
      "replacement_target": "",
      "replacement_pct": null,
      "reported_w_c_ratio": 0.44,
      "reported_w_p_ratio": null,
      "evidence_ids": [
        "CBM0022_E001"
      ],
      "confidence": 0.95,
      "human_decision": "",
      "corrected_amount": null,
      "notes": ""
    },
    {
      "component_id": "CBM0022_A_C05",
      "paper_id": "CBM0022",
      "mixture_id": "CBM0022_A",
      "mixture_original_id": "A",
      "mixture_description": "Mix A",
      "component_original": "Superplasticizer",
      "component_standard": "Superplasticizer",
      "category": "admixture",
      "role_in_mix": "admixture",
      "amount": 0.25,
      "unit": "%",
      "basis": "reported mix-design basis",
      "replacement_target": "",
      "replacement_pct": null,
      "reported_w_c_ratio": 0.44,
      "reported_w_p_ratio": null,
      "evidence_ids": [
        "CBM0022_E001"
      ],
      "confidence": 0.95,
      "human_decision": "",
      "corrected_amount": null,
      "notes": ""
    },
    {
      "component_id": "CBM0022_B_C01",
      "paper_id": "CBM0022",
      "mixture_id": "CBM0022_B",
      "mixture_original_id": "B",
      "mixture_description": "Mix B",
      "component_original": "Cement",
      "component_standard": "Cement",
      "category": "binder",
      "role_in_mix": "binder",
      "amount": 400,
      "unit": "kg/m3",
      "basis": "reported mix-design basis",
      "replacement_target": "",
      "replacement_pct": null,
      "reported_w_c_ratio": 0.5,
      "reported_w_p_ratio": null,
      "evidence_ids": [
        "CBM0022_E001"
      ],
      "confidence": 0.95,
      "human_decision": "",
      "corrected_amount": null,
      "notes": ""
    },
    {
      "component_id": "CBM0022_B_C02",
      "paper_id": "CBM0022",
      "mixture_id": "CBM0022_B",
      "mixture_original_id": "B",
      "mixture_description": "Mix B",
      "component_original": "Water",
      "component_standard": "Water",
      "category": "water",
      "role_in_mix": "water",
      "amount": 200,
      "unit": "kg/m3",
      "basis": "reported mix-design basis",
      "replacement_target": "",
      "replacement_pct": null,
      "reported_w_c_ratio": 0.5,
      "reported_w_p_ratio": null,
      "evidence_ids": [
        "CBM0022_E001"
      ],
      "confidence": 0.95,
      "human_decision": "",
      "corrected_amount": null,
      "notes": ""
    },
    {
      "component_id": "CBM0022_B_C03",
      "paper_id": "CBM0022",
      "mixture_id": "CBM0022_B",
      "mixture_original_id": "B",
      "mixture_description": "Mix B",
      "component_original": "Fine aggregate/cement ratio",
      "component_standard": "Fine aggregate/cement ratio",
      "category": "aggregate",
      "role_in_mix": "aggregate",
      "amount": 1.5,
      "unit": "ratio",
      "basis": "reported mix-design basis",
      "replacement_target": "",
      "replacement_pct": null,
      "reported_w_c_ratio": 0.5,
      "reported_w_p_ratio": null,
      "evidence_ids": [
        "CBM0022_E001"
      ],
      "confidence": 0.95,
      "human_decision": "",
      "corrected_amount": null,
      "notes": ""
    },
    {
      "component_id": "CBM0022_B_C04",
      "paper_id": "CBM0022",
      "mixture_id": "CBM0022_B",
      "mixture_original_id": "B",
      "mixture_description": "Mix B",
      "component_original": "Coarse aggregate/cement ratio",
      "component_standard": "Coarse aggregate/cement ratio",
      "category": "aggregate",
      "role_in_mix": "aggregate",
      "amount": 2.91,
      "unit": "ratio",
      "basis": "reported mix-design basis",
      "replacement_target": "",
      "replacement_pct": null,
      "reported_w_c_ratio": 0.5,
      "reported_w_p_ratio": null,
      "evidence_ids": [
        "CBM0022_E001"
      ],
      "confidence": 0.95,
      "human_decision": "",
      "corrected_amount": null,
      "notes": ""
    },
    {
      "component_id": "CBM0022_B_C05",
      "paper_id": "CBM0022",
      "mixture_id": "CBM0022_B",
      "mixture_original_id": "B",
      "mixture_description": "Mix B",
      "component_original": "Superplasticizer",
      "component_standard": "Superplasticizer",
      "category": "admixture",
      "role_in_mix": "admixture",
      "amount": 0,
      "unit": "%",
      "basis": "reported mix-design basis",
      "replacement_target": "",
      "replacement_pct": null,
      "reported_w_c_ratio": 0.5,
      "reported_w_p_ratio": null,
      "evidence_ids": [
        "CBM0022_E001"
      ],
      "confidence": 0.95,
      "human_decision": "",
      "corrected_amount": null,
      "notes": ""
    },
    {
      "component_id": "CBM0022_C_C01",
      "paper_id": "CBM0022",
      "mixture_id": "CBM0022_C",
      "mixture_original_id": "C",
      "mixture_description": "Mix C",
      "component_original": "Cement",
      "component_standard": "Cement",
      "category": "binder",
      "role_in_mix": "binder",
      "amount": 350,
      "unit": "kg/m3",
      "basis": "reported mix-design basis",
      "replacement_target": "",
      "replacement_pct": null,
      "reported_w_c_ratio": 0.57,
      "reported_w_p_ratio": null,
      "evidence_ids": [
        "CBM0022_E001"
      ],
      "confidence": 0.95,
      "human_decision": "",
      "corrected_amount": null,
      "notes": ""
    },
    {
      "component_id": "CBM0022_C_C02",
      "paper_id": "CBM0022",
      "mixture_id": "CBM0022_C",
      "mixture_original_id": "C",
      "mixture_description": "Mix C",
      "component_original": "Water",
      "component_standard": "Water",
      "category": "water",
      "role_in_mix": "water",
      "amount": 200,
      "unit": "kg/m3",
      "basis": "reported mix-design basis",
      "replacement_target": "",
      "replacement_pct": null,
      "reported_w_c_ratio": 0.57,
      "reported_w_p_ratio": null,
      "evidence_ids": [
        "CBM0022_E001"
      ],
      "confidence": 0.95,
      "human_decision": "",
      "corrected_amount": null,
      "notes": ""
    },
    {
      "component_id": "CBM0022_C_C03",
      "paper_id": "CBM0022",
      "mixture_id": "CBM0022_C",
      "mixture_original_id": "C",
      "mixture_description": "Mix C",
      "component_original": "Fine aggregate/cement ratio",
      "component_standard": "Fine aggregate/cement ratio",
      "category": "aggregate",
      "role_in_mix": "aggregate",
      "amount": 1.7,
      "unit": "ratio",
      "basis": "reported mix-design basis",
      "replacement_target": "",
      "replacement_pct": null,
      "reported_w_c_ratio": 0.57,
      "reported_w_p_ratio": null,
      "evidence_ids": [
        "CBM0022_E001"
      ],
      "confidence": 0.95,
      "human_decision": "",
      "corrected_amount": null,
      "notes": ""
    },
    {
      "component_id": "CBM0022_C_C04",
      "paper_id": "CBM0022",
      "mixture_id": "CBM0022_C",
      "mixture_original_id": "C",
      "mixture_description": "Mix C",
      "component_original": "Coarse aggregate/cement ratio",
      "component_standard": "Coarse aggregate/cement ratio",
      "category": "aggregate",
      "role_in_mix": "aggregate",
      "amount": 3.48,
      "unit": "ratio",
      "basis": "reported mix-design basis",
      "replacement_target": "",
      "replacement_pct": null,
      "reported_w_c_ratio": 0.57,
      "reported_w_p_ratio": null,
      "evidence_ids": [
        "CBM0022_E001"
      ],
      "confidence": 0.95,
      "human_decision": "",
      "corrected_amount": null,
      "notes": ""
    },
    {
      "component_id": "CBM0022_C_C05",
      "paper_id": "CBM0022",
      "mixture_id": "CBM0022_C",
      "mixture_original_id": "C",
      "mixture_description": "Mix C",
      "component_original": "Superplasticizer",
      "component_standard": "Superplasticizer",
      "category": "admixture",
      "role_in_mix": "admixture",
      "amount": 0.59,
      "unit": "%",
      "basis": "reported mix-design basis",
      "replacement_target": "",
      "replacement_pct": null,
      "reported_w_c_ratio": 0.57,
      "reported_w_p_ratio": null,
      "evidence_ids": [
        "CBM0022_E001"
      ],
      "confidence": 0.95,
      "human_decision": "",
      "corrected_amount": null,
      "notes": ""
    },
    {
      "component_id": "CBM0022_D_C01",
      "paper_id": "CBM0022",
      "mixture_id": "CBM0022_D",
      "mixture_original_id": "D",
      "mixture_description": "Mix D",
      "component_original": "Cement",
      "component_standard": "Cement",
      "category": "binder",
      "role_in_mix": "binder",
      "amount": 300,
      "unit": "kg/m3",
      "basis": "reported mix-design basis",
      "replacement_target": "",
      "replacement_pct": null,
      "reported_w_c_ratio": 0.67,
      "reported_w_p_ratio": null,
      "evidence_ids": [
        "CBM0022_E001"
      ],
      "confidence": 0.95,
      "human_decision": "",
      "corrected_amount": null,
      "notes": ""
    },
    {
      "component_id": "CBM0022_D_C02",
      "paper_id": "CBM0022",
      "mixture_id": "CBM0022_D",
      "mixture_original_id": "D",
      "mixture_description": "Mix D",
      "component_original": "Water",
      "component_standard": "Water",
      "category": "water",
      "role_in_mix": "water",
      "amount": 200,
      "unit": "kg/m3",
      "basis": "reported mix-design basis",
      "replacement_target": "",
      "replacement_pct": null,
      "reported_w_c_ratio": 0.67,
      "reported_w_p_ratio": null,
      "evidence_ids": [
        "CBM0022_E001"
      ],
      "confidence": 0.95,
      "human_decision": "",
      "corrected_amount": null,
      "notes": ""
    },
    {
      "component_id": "CBM0022_D_C03",
      "paper_id": "CBM0022",
      "mixture_id": "CBM0022_D",
      "mixture_original_id": "D",
      "mixture_description": "Mix D",
      "component_original": "Fine aggregate/cement ratio",
      "component_standard": "Fine aggregate/cement ratio",
      "category": "aggregate",
      "role_in_mix": "aggregate",
      "amount": 1.9,
      "unit": "ratio",
      "basis": "reported mix-design basis",
      "replacement_target": "",
      "replacement_pct": null,
      "reported_w_c_ratio": 0.67,
      "reported_w_p_ratio": null,
      "evidence_ids": [
        "CBM0022_E001"
      ],
      "confidence": 0.95,
      "human_decision": "",
      "corrected_amount": null,
      "notes": ""
    },
    {
      "component_id": "CBM0022_D_C04",
      "paper_id": "CBM0022",
      "mixture_id": "CBM0022_D",
      "mixture_original_id": "D",
      "mixture_description": "Mix D",
      "component_original": "Coarse aggregate/cement ratio",
      "component_standard": "Coarse aggregate/cement ratio",
      "category": "aggregate",
      "role_in_mix": "aggregate",
      "amount": 4.28,
      "unit": "ratio",
      "basis": "reported mix-design basis",
      "replacement_target": "",
      "replacement_pct": null,
      "reported_w_c_ratio": 0.67,
      "reported_w_p_ratio": null,
      "evidence_ids": [
        "CBM0022_E001"
      ],
      "confidence": 0.95,
      "human_decision": "",
      "corrected_amount": null,
      "notes": ""
    },
    {
      "component_id": "CBM0022_D_C05",
      "paper_id": "CBM0022",
      "mixture_id": "CBM0022_D",
      "mixture_original_id": "D",
      "mixture_description": "Mix D",
      "component_original": "Superplasticizer",
      "component_standard": "Superplasticizer",
      "category": "admixture",
      "role_in_mix": "admixture",
      "amount": 0,
      "unit": "%",
      "basis": "reported mix-design basis",
      "replacement_target": "",
      "replacement_pct": null,
      "reported_w_c_ratio": 0.67,
      "reported_w_p_ratio": null,
      "evidence_ids": [
        "CBM0022_E001"
      ],
      "confidence": 0.95,
      "human_decision": "",
      "corrected_amount": null,
      "notes": ""
    }
  ],
  "strength_results": [],
  "conditions": [],
  "figures": [
    {
      "figure_id": "F_PAGE_005",
      "paper_id": "CBM0022",
      "page": 5,
      "caption": "candidate compressive-strength figure/page",
      "figure_type": "page_or_figure_candidate",
      "strength_relevance": "compressive_strength",
      "image_path": "",
      "extraction_status": "figure_digitization_required",
      "confidence": 0.75,
      "human_decision": "",
      "notes": "Strength development values are not readable as exact table values in the packet."
    }
  ],
  "evidence": [
    {
      "evidence_id": "CBM0022_E001",
      "paper_id": "CBM0022",
      "source_modality": "table",
      "page": 2,
      "source_location": "Table 1 / T002_01",
      "evidence_text": "Mixes A-D list cement content, water content, w/c ratio, fa/c, ca/c, and superplasticizer percentage.",
      "supports": "mixture proportions",
      "confidence": 0.95,
      "human_decision": "",
      "notes": ""
    },
    {
      "evidence_id": "CBM0022_E002",
      "paper_id": "CBM0022",
      "source_modality": "figure",
      "page": 5,
      "source_location": "F_PAGE_005",
      "evidence_text": "Candidate compressive-strength figure/page for concrete strength development; packet table text lacks numeric strength values.",
      "supports": "figure-only compressive-strength candidate",
      "confidence": 0.75,
      "human_decision": "",
      "notes": ""
    }
  ],
  "review_queue": [
    {
      "review_id": "CBM0022_RQ001",
      "paper_id": "CBM0022",
      "target_sheet": "strength_results",
      "target_record_ids": [
        "F_PAGE_005"
      ],
      "priority": "high",
      "question": "Digitize/verify compressive-strength development values for Mixes A-D from the original figure or source table.",
      "suggested_action": "Use figure image or original data; current packet has no reliable numeric strength values.",
      "human_answer": "",
      "final_decision": "",
      "notes": ""
    }
  ],
  "quality": {
    "overall_confidence": 0.72,
    "direct_insert_count": 0,
    "review_count": 1,
    "needs_human_review": true,
    "main_risks": [
      "Strength-development values are not available as exact numeric table/text in the packet."
    ]
  }
}

File: llm_run/production/CBM0024/context_packet.json
{
  "paper": {
    "paper_id": "CBM0024",
    "pdf_filename": "10.1016_j.conbuildmat.2010.02.021.pdf",
    "doi": "10.1016/j.conbuildmat.2010.02.021",
    "title": ""
  },
  "pages": [
    {
      "page": 1,
      "score": 5,
      "reason": [
        "first page",
        "mixture keyword"
      ],
      "text": "Effect of superplasticizers on workability retention and initial setting time of cement pastes Min-Hong Zhang, Kritsada Sisomphon *, Tze Siong Ng, Dao Jun Sun Department of Civil Engineering, National University of Singapore, 1 Engineering Drive 2, Singapore 117576, Singapore article info Article history: Received 16 June 2008 Received in revised form 8 February 2010 Accepted 8 February 2010 Available online 4 March 2010 Keywords: Heat development Initial setting Lignosulphonate Polynaphthalene Polycarboxylate Rheological parameters Superplasticizer Workability retention abstract This paper presents an experimental study on the effect of a newly developed modiﬁed lignosulphonate (PLS) superplasticizer on the loss of workability and initial setting time of cement pastes in comparison to those of polycarboxylate (PCE) and polynaphthalene (PNS) superplasticizers. The workability loss was monitored by yield stress and effective viscosity of the pastes. The initial setting was monitored by heat development, change of rheological parameters with time, and penetration depth in cement pastes. The relations among these methods were discussed. Different dosages of the superplasticizers were used to obtain cement pastes with yield stress <6 Pa at 30 min at given water-to-cement ratios. The results showed that the pastes with PLS lost workability more slowly and had longer initial setting time com- pared with those with PCE and PNS admixtures. Although the longer workable time is beneﬁcial for hot weather concreting, the longer initial setting time of such material has to be taken into consideration where early strength development is essential. /C2112010 Elsevier Ltd. All rights reserved. 1. Introduction Properties of hardened cement paste and concrete are affected by their ﬂow behavior which is controlled primarily by the dispers- ing of cement in mixing water and concrete mixture design. Superplasticizers have been used extensively to disperse the ce- ment particles and to improve the workability of concrete in prac- tice. In hot weather conditions, superplasticizers with retarding effects are commonly used to reduce the rate of cement hydration and to extend workable time at jobsites to reduce pumping prob- lems and to prevent cold joints. Thus, the selection of adequate chemical admixtures and the evaluation of their effect on early age properties such as workability retention and initial setting time are of signiﬁcant importance. These properties inﬂuence the behavior of hardened cement pastes and concretes. Lignosulphonates (LS) have been widely used in concrete as reg- ular water reducing admixtures for many years due to their rela- tively low prices. Signiﬁcant advances have been made in the production of LS based admixtures. With the development of new modiﬁed LS superplasticizers, it has been reported that it is possible to produce self-compacting concrete with such an admix- ture [1]. However, there is not much information available on the effect of the newly developed modiﬁed LS superplasticizer on workability retention and initial setting time of cement pastes in comparison to those of polycarboxylate and polynaphthalene based superplasticizers. The research was therefore carried out. This paper compares the results and discusses the effect of these admixtures on workability retention and initial setting time of ce- ment pastes. The workability retention was evaluated based on the change of yield stress and effective viscosity with ti"
    },
    {
      "page": 2,
      "score": 2,
      "reason": [
        "mixture keyword"
      ],
      "text": "cement pastes, therefore, will depend on factors that affect the connectivity level between particles such as w/c [5,6]. In practice, the initial set indicates the loss of workability and the beginning of the stiffening of the paste or concrete. Initial set- ting of cement may be determined by ASTM methods C 191 based on the principle of penetration resistance. In this test method, nor- mal consistency of the paste is required. According to ASTM C 191, the initial setting of a cement paste occurs when the Vicat needle penetrates 25 mm into the cement paste. 2.2. Heat development due to cement hydration and initial setting When in contact with water, cement hydrates which generates heat. The workability retention and initial setting of cement paste are related to the rate of cement hydration. Cement hydration at early stage can be monitored from the heat generated using an iso- thermal calorimeter as shown in Fig. 1. According to Mindess et al. [7], Stage 1 in Fig. 1 corresponds to initial wetting Peak ‘‘A” fol- lowed by induction or dormant period (Stage 2). At the end of the dormant period and beginning of the accelerating period (Stage 3), C 3S begins to hydrate rapidly and reaches a maximum rate (Peak ‘‘B”) at the end of acceleration period. By this time, ﬁnal set has been passed and early hardening has begun. Initial setting typically occurs at the beginning of the accelerating period. Taylor et al. [8] investigated various combinations of cements, mineral admixtures, and chemical admixtures using this method and their results indicate fair correlation between the initial set determined by this method and that by penetration resistance, rheology, and ultrasonic p-wave. 2.3. Change of rheological parameters with time and workability retention Workability change with time is also of signiﬁcance in practice for transportation and casting of concrete before the initial set. The workability retention may be evaluated by the change in rheolog- ical parameters with time. With continued cement hydration, ce- ment paste and concrete loss workability, and set. The ﬂow of cement pastes has been reported to ﬁt several different mathemat- ical forms [9], e.g. Bingham s ¼ so þ g _c and Herschel–Bulkley s ¼ so þ K _cn models, where s is shear stress applied to material in Pa, so is yield stress in Pa, and _c is shear rate in s /C0 1. In Bingham model, g is plastic viscosity in Pa.s and is assumed to be constant. In Herschel–Bulkley model, K is the consistency index and n is the power-law index. The Herschel–Bulkley model takes into account changes in the effective viscosity with shear rate by assuming the power-law expression, g ¼ K _cn/C0 1 [10]. Depending on the value of ‘‘n ”, the material ﬂows as a shear thinning ﬂuid (n <1 ) o r a s a shear thickening ﬂuid (n > 1). The yield stress is the minimum shear stress that must be exceeded in order for the material to ﬂow. Once the ﬂow has started, the effective viscosity determines ﬂow rate of the cement pastes. Amziane and Ferraris [11] examined the possibility of using rhe- ology method to determine initial setting of cement pastes as an alternative to the penetration depth method determined by Vicat needle. The yield stresses vs. time for the pastes are shown in Fig. 2. The curves generally consist of two sections: (1) a slow steady increase in the yield stress with time, and (2) a signiﬁcant increase in the yield stress indicating the change of cement paste from a li- quid to a solid state. They "
    },
    {
      "page": 3,
      "score": 2,
      "reason": [
        "mixture keyword"
      ],
      "text": "3.3. Test methods 3.3.1. Determine the effect of admixtures on the rate of heat development of cement pastes The rate of cement hydration was monitored based on the heat development from the cement pastes by an isothermal calorimeter at a temperature of 30 /C176C. This temperature was selected with the consideration of weather conditions in tropical countries such as Singapore. The calorimeter was calibrated and conditioned at 30 /C176C before experiments. All the ingredient materials, mixing utensils, and sample ampoules were pre-conditioned to 30 /C176C as well. The cement was added into the solution of deionised water and admixture, and hand mixed for about 1 min. The cement paste sample of 10 ± 2 g was then transferred into a sample ampoule with the sample mass recorded. After capping the ampoule, the sample and reference ampoules were inserted into the calorimeter. The heat generated from the cement hydration was monitored continuously for about 48 h. The calorimeter started to record heat 10 min after the cement was in contact with water. Because of this pro- cedure, the heat generated initially during mixing of the cement and water was not captured. 3.3.2. Determine the initial setting time of cement pastes by penetration depth method The initial setting time of the cement pastes was determined according to ASTM C 191 Method B with modiﬁcation using an automatic Vicat apparatus. ASTM Meth- od speciﬁes that pastes used for the test should be proportioned and mixed to nor- mal consistency, and the initial setting time was the elapsed time required to achieve a penetration of 25 mm. In this research, however, mix proportions shown in Table 3 were used for the pastes. Therefore, the initial setting determined is af- fected by the w/c and chemical admixtures used in the pastes. 3.3.3. Determine the rheological parameters of cement pastes The rheological parameters were determined at various intervals from the time water and admixture was in contact with the cement until the yield stress of the cement pastes increased sharply compared with that at initial stage. The admixture was added into mixing water and then mixed with the cement in a Hobart mixer for about 4 min (1 min at speed 1, 2 min at speed 2, and another 1 min at speed 2 after scrapping the bottom of the bowl). Before each test, the paste was remixed in the mixer for about 10 s. A Hakka RV1 rheometer with coaxial cylinder conﬁguration was used to deter- mine the rheological parameters of the cement pastes. The torque resulting from the material resistance was measured at the inner rotating cylinder, which had a length of 55 mm and a diameter of 38 mm. Gap between the inner and the outer cylinders was 2.7 mm. The surfaces of the inner and outer cylinders were serrated so that the slippage between the cement paste samples and the surfaces of the cyl- inders was minimized. The shear rate ﬁrst increased from 0.5 to 50 s /C0 1in 50 s and then decreased to 0.5 s /C0 1 also in 50 s. A total of 100 data points were collected at various shear rates from 50 to 0.5 s /C0 1. The down curve (from 50 to 5 s /C0 1) was used to calculate the yield stress of the cement paste based on Herschel–Bulkley model. Due to the shape of the curves, using Bingham model ﬁtting resulted in negative yield stresses as observed by De Larrard et al. [12] as well. The data, therefore, were ﬁtted by Herschel–Bulkley model to determine the yield stress and effective viscosity. 4. Results and discussion 4.1. Eff"
    },
    {
      "page": 4,
      "score": 2,
      "reason": [
        "mixture keyword"
      ],
      "text": "mation for estimating initial setting time of cement pastes at given w/c due to the effect of admixtures. The mechanism of retardation in cement paste depends on the type of admixtures. For lignosulphonate based admixtures, it has long been recognized that residual matters such as sugars and re- lated salts are only partly responsible for their retarding effect [13,14]. Various other mechanisms of retardation such as adsorp- tion, complexation, precipitation, and nucleation also contribute to retardation effects on cement hydration [15–17]. The retarda- tion of lignosulphonates has been believed to be caused partly by adsorption of their molecules onto the surface of anhydrous ce- ment compounds, which creates a barrier to the cement hydration [18,19]. The inhibition of nucleation and growth of crystalline hydroxide due to the adsorption of organic compounds was also suggested as a retarding feature of C 3S hydration [18]. The nucle- ation model considers the adsorption of admixtures on hydration products and not on anhydrous cement compounds [17]. The cre- ation of a layer of precipitated calcium salts on anhydrous alkaline cement compounds was also proposed to be partly responsible for hydration retardation [20]. For polynaphthalene based superplasticizers, Jolicoeur and Sim- ard [21] suggested that the retardation was mainly due to the adsorption of admixtures on nucleating hydrate particles and intercalation into hydrate phases already formed such as ettringite which inhibit the development of hydration products. For polycarboxylate based superplasticizers, Uchikawa et al. [22] showed that a chelate formed in pastes as a result of interac- tion between Ca 2+ ions and the admixture molecules would lower the Ca 2+ concentration in the system, thus hinder solid phase nucleation and hydration products growth, and retard cement hydration. 4.2. Effect of the admixtures on the change of rheological parameters with time Shear stress vs. shear rate graphs of the cement pastes with dif- ferent admixtures at w/c ratios of 0.26 and 0.32 at 30 min are shown in Figs. 5 and 6 , respectively. Based on Herschel–Bulkley model ( s ¼ so þ K _cn), yield stress so and parameters K and n of the cement pastes are summarized in Table 5. The R2 of data ﬁtting to the model was P0.95. The yield stress of the cement pastes at 30 min was <6 Pa. For all the pastes samples, the power-law index ‘‘n ” was >1 which indicates that these cement pastes behave as shear thickening materials, consistent with the observations for ce- ment pastes with superplasticizers by Martin et al. [23]. The yield stress of the cement pastes increased with time due to cement hydration ( Figs. 7 and 8 ). The time when the yield stress of the cement pastes increased sharply is summarized in Table 4 to be compared with other data. Although the yield stresses of the ce- ment pastes with PCE and PNS admixtures were lower than that with PLS admixture at 30 min ( Table 5 ), the yield stress of the formers increased with time in faster rates compared with that of the latter ( Figs. 7 and 8 ). The yield stress of the pastes with PCE and PNS increased signiﬁcantly with time after about 1.3– 0.0 1.0 2.0 3.0 4.0 5.0 6.0 0 500 1000 1500 2000 2500 3000 Time (min) Rate of Heat Evolution (mW/g) OPC PCE PNSOPC PLS Fig. 4. Rate of heat evolution of cement pastes with w/c of 0.32. 0 20 40 60 80 100 120 140 160 180 200 0 2 04 06 0 Shear rate (1/s) Shear stress (Pa) PLS PCE PLS PLS PNS PCE PLS PNS PCE PLS PN"
    },
    {
      "page": 5,
      "score": 2,
      "reason": [
        "mixture keyword"
      ],
      "text": "2.5 h, whereas that with PLS admixture increased signiﬁcantly with time after about 7.9–11.3 h depending on the w/c. From Table 5 , it was observed that the pastes with PLS admix- ture had higher ‘‘K ” value, but lower ‘‘n ” value compared with those of the corresponding ones with PCE and PNS admixtures. The ‘‘K ” and ‘‘n ” values did not remain constant. The former gener- ally trended up with time, whereas the latter generally trended slightly lower with time. Among the three admixtures, PLS had the lowest index ‘‘n ” values ranged between 1.0 and 1.3. Values of ‘‘n ” higher than 1.5 were observed for the pastes with PCE and PNS admixtures at the ﬁrst 15 min, which indicate higher shear thickening behavior for these pastes at early age. From the parameters of ‘‘K ” and ‘‘n ” in Herschel–Bulkley model, effective viscosity of the cement pastes was calculated at _ c =2 5s /C0 1, and plotted against time ( Figs. 9 and 10 ). The effective viscosity of the pastes with the PLS admixture was higher than the corresponding ones with PCE and PNS admixtures at 30 min. At w/c of 0.32, the effective viscosity of the cement pastes with PCE and PNS admixtures increased more quickly with time than that of the paste with PLS admixture. At w/c of 0.26, no data on effective viscosity for pastes with PNS and PCE admixtures were obtained after about 2 and 3 h, respectively, due to the increase in the yield stress so that the measurement became difﬁcult. How- ever, the effective viscosity of the paste with PLS admixture re- mained relatively low until about 8 h. Comparing the cement pastes with w/c of 0.26 and 0.32, it seems that the former has high- er effective viscosity than the latter. The viscosity of the cement pastes without admixtures gener- ally increases with time due to cement hydration. However, it was observed from Figs. 9 and 10 that the viscosity of the pastes with PLS decreased slightly during the ﬁrst hour, whereas the vis- cosity of the pastes with PCE and PNS increased with time. This may be explained by the effect of admixture adsorption and mech- anism of dispersion. Published research indicates that different admixtures have dif- ferent mechanisms for dispersing cement particles in water. For polycarboxylate based superplasticizers, the main mechanism of the dispersion is due to steric hindrance effect that results from the extension of their graft chains away from the surface of cement particles [24–27]. For polynaphthalene based superplasticizers, the dispersion is dominated by electrostatic repulsion [28,29]. For modiﬁed lignosulphonate based superplasticizers, the dispersion may be attributed to a combination of electrostatic repulsion and steric hindrance effect [30]. According to Ramachandran et al. [31], although lignosulphonate based admixtures have linear molecular structures, the steric effect is caused by the cross-linked molecules taking up a relatively large volume on the surface of ce- ment particles. Fig. 11 [32] shows the adsorption of the three admixtures on ce- ment particles and hydration products in fresh cement pastes with w/c ratio of 0.34 within the ﬁrst 60 min. The adsorption of superp- lasticizers was measured by solution depletion method by compar- ing the amount of superplasticizers remained in the solutions extracted from fresh cement pastes and the amount originally added. The results were expressed as percentages of the superp- lasticizers adsorbed relative to the total amounts of the superplast- icizers ad"
    },
    {
      "page": 6,
      "score": 2,
      "reason": [
        "mixture keyword"
      ],
      "text": "adsorbed during the 60 min. For the PNS and PLS admixtures, the adsorption increased slightly with time. As the cement in the pastes with PNS is dispersed mainly by electrostatic repulsion, the more adsorption would reduce the admixture in solution and thus increase the paste viscosity which would reduce the workabil- ity. In the pastes with PLS, however, the cement is dispersed through a combination of electrostatic repulsion and steric hin- drance effects. Although the increase in the adsorption of PLS with time at early age reduced the admixture in solution, it increased the amount adsorbed. This suggests that the steric hindrance effect will increase with time, whereas the electrostatic repulsion effect will decrease with time for the PLS admixture. This may explain the reduction of effective viscosity at early age observed. The data on the yield stress and effective viscosity indicate that the paste with PLS admixture had longer workable time than that with PCE and PNS admixtures. This is particularly beneﬁcial for concrete cast in hot weather conditions. 4.3. Effect of the admixtures on initial setting determined by penetration depth Penetration depth of the cement pastes with various admix- tures determined by the Vicat needle test is shown in Figs. 12 and 13 in comparison to that of the corresponding control pastes. 0.0 0.5 1.0 1.5 2.0 0 200 400 600 800 1000 Time (min) Effective viscosity PCE PNS PLS Fig. 10. Effective viscosity change with time, w/c = 0.32 (shear rate = 25 s /C0 1). 0% 20% 40% 60% 80% 100% 0 1 02 03 04 05 06 0 Time (minutes) Adsorption (%) PCE PNS PLS Fig. 11. Adsorption of superplasticizers in cement pastes with a w/c of 0.34 [32]. 0 10 20 30 40 Time (min) Penetration (mm) PCE PNS PLS Control 0 300 600 900 1200 1500 Fig. 12. Penetration depth from Vicat needle test, w/c = 0.26. 0 10 20 30 40 0 300 600 900 1200 1500 Time (min) Penetration (mm) PCE PNS PLS Control Fig. 13. Penetration depth from Vicat needle test, w/c = 0.32. 0 10 20 30 40 Time (min) Yield stress (Pa) 0 10 20 30 40 Penetration (mm) Yield stress Penetration PLS 0 10 20 30 40 Time (min) Yield stress (Pa) 0 10 20 30 40 Penetration (mm) Yield stress Penetration PCE 0 10 20 30 40 0 300 600 900 1200 1500 02 00 4 00 6 00 0 200 400 600 Time (min) Yield stress (Pa) 0 10 20 30 40 Penetration (mm) Y ield stress PenetrationPNS Fig. 14. Comparison of changes on yield stress and penetration depth with time for pastes with w/c of 0.26. M.-H. Zhang et al. / Construction and Building Materials 24 (2010) 1700–1707 1705"
    },
    {
      "page": 7,
      "score": 2,
      "reason": [
        "mixture keyword"
      ],
      "text": "The initial setting time of the pastes with the penetration depth of 25 mm was summarized in Table 4 . The results show that the ini- tial setting times of the pastes with superplasticizers were longer than those of the control pastes. This indicates retardation of the superplasticizers, consistent with the results on heat development discussed before. The results show that the initial setting of the pastes with w/c of 0.26 was slightly shorter than that with w/c of 0.32. In both cases, the setting was affected not only by w/c, but also by the type and dosage of the superplasticizers used. The ini- tial setting times of the pastes with PCE and PNS admixtures were more than 10 h shorter than that with PLS admixture. Although the pastes with PLS admixture had longer workable time, the longer setting time has to be taken into consideration in practice when early strength development is essential. 4.4. Discussion Table 4 summarizes the initial setting time determined by var- ious methods. From the data shown in Table 4 , it seems that the initial setting time determined by the penetration depth from Vicat needle test is much longer than that deﬁned by the yield stress measurement suggested by Amziane and Ferraris [11]. As afore- mentioned, the setting time determined by the penetration depth is used to describe an arbitrarily chosen stage of setting. To ﬁnd out the changes in workability before the setting deﬁned by the penetration depth, the yield stress and penetration depth of each paste is plotted on the same graph as shown in Figs. 14 and 15 . The ﬁgures show that the yield stress of the pastes increased shar- ply and the pastes were changing from liquids to solids long before the initial setting times by the Vicat needle test were reached. Since the initial setting time, per deﬁnition, indicates a signiﬁcant loss of workability and the beginning of the stiffening of the paste, the initial setting time determined by the change of yield stress provides more precise information than the penetration depth test of the pastes. This is consistent with the results by Amziane and Ferraris [11]. Although the data obtained with the three different tests in Ta- ble 4 show similar trends when comparing cement pastes with dif- ferent admixtures, it seems that the actual time related to the initial setting varied according to the tests. It is recognized that the heat curves assesses the extent of cement hydration whereas the initial setting is a physical phenomenon; different extents of hydration are required to achieve setting depending on mixture proportions and w/c of mixtures [6]. Nevertheless, the calorimetry and heat curves may provide useful information for estimating ini- tial setting time of cement pastes incorporating superplasticizers with retarding effects at a given w/c, particularly for relative comparison. It is recognized that the hydration reactions starts in the ﬁrst few minutes after the cement is in contact with water and that it consumes part of the admixture added. The admixture consumed may no longer be available for the dispersion of cement particles. Because signiﬁcant part of the consumption takes place during the ﬁrst few minutes, adding the admixtures later will result in better dispersion if the same amount of the admixtures is used. However, due to the different compositions of admixtures and mechanisms on dispersion of these admixtures, delayed addition of the admixtures may not lead to the same extent of the improve- "
    },
    {
      "page": 8,
      "score": 2,
      "reason": [
        "mixture keyword"
      ],
      "text": "the formers increased more rapidly with time compared with the latter. This indicated that the paste with the PLS admixture had longer workable time than that with the PCE and PNS admixtures. 3. The initial setting times of the pastes with the PCE and PNS admixtures determined by the penetration depth method were much shorter than that with the PLS admixture. Although the pastes with PLS admixture had longer workable time, the longer setting time has to be taken into consideration in practice whenever early strength development is essential. 4. Since the initial setting time indicates the loss of workability to such an extent that the paste is no longer workable, the initial setting time determined by the change of yield stress provides more precise information than the penetration depth test of the cement pastes. The heat development curves may provide useful information for estimating initial setting time of cement pastes incorporating superplasticizers with retarding effects at a given w/c. Acknowledgements The authors greatly appreciate Borregaard Industry Ltd. for funding this research project, and Dr. Kare Reknes and Mr. Philip Chuah for constructive comments and discussion. The authors would like to thank Ang Beng Oon of Structure laboratory, National University of Singapore (NUS) for his assistance in the various experiments. Dr. Tam Chat Tim’s review was appreciated. References [1] Reknes K, Peterson BG. Self-compacting concrete with lignosulphonate based superplasticizer. In: 3rd International symposium on self-compacting concrete, Reykjavik; 2003. p. 184–9. [2] Jiang SP, Mutin JC, Nonat A. Studies on mechanism, physicochemical parameters at the origin of the cement setting I. The fundamental process involved during cement setting. Cem Concr Res 1995;25(4):779–89. [3] D’Angelo R, Plona T, Schwartz L, Coveney P. Ultrasonic measurements on hydrating cement slurries: the onset of shear wave propagation. Adv Cement- Based Mater 1995;2(1):8–14. [4] Bentz D. A review of early-age properties of cement-based materials. In: Proceedings 12th international congress on the chemistry of cement, Montreal; 2007. [5] Garcia A, Castro-Fresno D, Polanco JA. Evolution of penetration resistance in fresh concrete. Cem Concr Res 2008;38(5):649–59. [6] Bentz D. Cement hydration: building bridges and dams at the microstructure level. Mater Struct 2007;40(4):397–404. [7] Mindess S, Young JF, Darwin D. Concrete. 2nd ed. Prentice Hall; 2003. [8] Taylor PC, Graf LA, Zemajtis JZ, Johansen VC, Kozikowski RL, Ferraris CF. Identifying incompatible combinations of concrete materials. Technical report FHWA-HRT-06-079: US Department of Transportation, Federal Highway Administration, USA; 2006. [9] Banﬁll PFG. The rheology of fresh cement and concrete – a review. In: Proceedings 11th international congress on the chemistry of cement, Durban; 2003. [10] Burgos GR, Alexandrou AN. On the determination of yield surfaces in Herschel–Bulkley ﬂuids. J Rheol 1999;43(3):463–83. [11] Amziane S, Ferraris C. Cementitious paste setting using rheological and pressure measurements. ACI Mater J 2007;104(2):137–45. [12] De Larrard F, Ferraris CF, Sedran T. Fresh concrete: a Herschel–Bulkley material. Mater Struct 1998;31(August–September):494–8. [13] Milestone NB. Hydration of tricalcium silicate in the presence of lignosulphonate, glucose, and sodium gluconate. J Am Ceram Soc 1979;12(7–8):321–4. [14] Taylor HFW. Cement chemistry. 2nd ed. London: Telford; 1997. [15] Young JF. A "
    }
  ],
  "tables": [
    {
      "table_id": "T003_01",
      "page": 3,
      "text": "Type Notation ASTMtype Reducingsubstances,% SolubleSO4,%ofdryadmixture Polycarboxylate PCE F n.m.a n.m.a Polynaphthalene PNS F n.m.a n.m.a Purifiedlignosulphonate PLS G/F 0.5 0.2"
    },
    {
      "table_id": "T003_02",
      "page": 3,
      "text": "Mix Water/ Superplasticizer Superplasticizerdosage,% cement type sbmca 1 0.26 Noadmixture – 2 PCE 0.13 3 PNS 0.39 4 PLS 0.35 5 0.32 Noadmixture – 6 PCE 0.10 7 PNS 0.30 8 PLS 0.28"
    },
    {
      "table_id": "T004_01",
      "page": 4,
      "text": "Typeofadmixture w/c Timetothebeginningofacceleration Timewhenyieldstress Initialsettingtimeby periodfromheatcurve,min increasesignificantly,min Vicattest,min Noadmixture 0.26 60 n.m.a 90 PCE 260 110 300 PNS 175 75 230 PLS 1025 475 990 Noadmixture 0.32 60 n.m.a 140 PCE 220 150 415 PNS 170 120 290 PLS 1030 680 1105"
    },
    {
      "table_id": "T005_01",
      "page": 5,
      "text": "Typeofadmixture w/c Yieldstress,Pa Consistencyindex,‘‘K” Power-lawindex,‘‘n” PCE 0.26 1.83 0.14 1.59 PNS 5.27 0.34 1.46 PLS 5.71 1.88 1.15 PCE 0.32 1.00 0.04 1.62 PNS 1.01 0.17 1.38 PLS 2.72 0.52 1.23"
    }
  ],
  "figures": []
}
