Repository: Yanjie-Bill/Cement-database

File: llm_run/production/CBM0026/extraction.json
{
  "paper": {
    "paper_id": "CBM0026",
    "pdf_filename": "10.1016_j.conbuildmat.2010.02.025.pdf",
    "doi": "10.1016/j.conbuildmat.2010.02.025",
    "title": "Flowability of fibre-reinforced concrete and its effect on the mechanical properties of the material",
    "authors": "Bensaid Boulekbache; Mostefa Hamrat; Mohamed Chemrouk; Sofiane Amziane",
    "year": 2010,
    "journal": "Construction and Building Materials",
    "pages": "",
    "material_system": "fibre-reinforced concrete flowability and mechanical properties",
    "annotation_status": "needs_review",
    "notes": "Mix proportions exact; compression strengths discussed/figured but exact numeric strength table absent from packet."
  },
  "mixture_components": [
    {
      "component_id": "CBM0026_OC_C01",
      "paper_id": "CBM0026",
      "mixture_id": "CBM0026_OC",
      "mixture_original_id": "OC",
      "mixture_description": "Mixture OC",
      "component_original": "Gravel 4/10 oven dry",
      "component_standard": "Gravel 4/10 oven dry",
      "category": "aggregate",
      "role_in_mix": "aggregate",
      "amount": 910,
      "unit": "kg/m3",
      "basis": "per 1 m3 concrete",
      "replacement_target": "",
      "replacement_pct": null,
      "reported_w_c_ratio": null,
      "reported_w_p_ratio": 0.49,
      "evidence_ids": [
        "CBM0026_E001"
      ],
      "confidence": 0.95,
      "human_decision": "",
      "corrected_amount": null,
      "notes": ""
    },
    {
      "component_id": "CBM0026_OC_C02",
      "paper_id": "CBM0026",
      "mixture_id": "CBM0026_OC",
      "mixture_original_id": "OC",
      "mixture_description": "Mixture OC",
      "component_original": "Sand 0/3.15 oven dry",
      "component_standard": "Sand 0/3.15 oven dry",
      "category": "aggregate",
      "role_in_mix": "aggregate",
      "amount": 830,
      "unit": "kg/m3",
      "basis": "per 1 m3 concrete",
      "replacement_target": "",
      "replacement_pct": null,
      "reported_w_c_ratio": null,
      "reported_w_p_ratio": 0.49,
      "evidence_ids": [
        "CBM0026_E001"
      ],
      "confidence": 0.95,
      "human_decision": "",
      "corrected_amount": null,
      "notes": ""
    },
    {
      "component_id": "CBM0026_OC_C03",
      "paper_id": "CBM0026",
      "mixture_id": "CBM0026_OC",
      "mixture_original_id": "OC",
      "mixture_description": "Mixture OC",
      "component_original": "Total water free and absorbed",
      "component_standard": "Total water free and absorbed",
      "category": "water",
      "role_in_mix": "water",
      "amount": 178,
      "unit": "kg/m3",
      "basis": "per 1 m3 concrete",
      "replacement_target": "",
      "replacement_pct": null,
      "reported_w_c_ratio": null,
      "reported_w_p_ratio": 0.49,
      "evidence_ids": [
        "CBM0026_E001"
      ],
      "confidence": 0.95,
      "human_decision": "",
      "corrected_amount": null,
      "notes": ""
    },
    {
      "component_id": "CBM0026_OC_C04",
      "paper_id": "CBM0026",
      "mixture_id": "CBM0026_OC",
      "mixture_original_id": "OC",
      "mixture_description": "Mixture OC",
      "component_original": "Cement C",
      "component_standard": "Cement C",
      "category": "binder",
      "role_in_mix": "binder",
      "amount": 275,
      "unit": "kg/m3",
      "basis": "per 1 m3 concrete",
      "replacement_target": "",
      "replacement_pct": null,
      "reported_w_c_ratio": null,
      "reported_w_p_ratio": 0.49,
      "evidence_ids": [
        "CBM0026_E001"
      ],
      "confidence": 0.95,
      "human_decision": "",
      "corrected_amount": null,
      "notes": ""
    },
    {
      "component_id": "CBM0026_OC_C05",
      "paper_id": "CBM0026",
      "mixture_id": "CBM0026_OC",
      "mixture_original_id": "OC",
      "mixture_description": "Mixture OC",
      "component_original": "Limestone filler LF",
      "component_standard": "Limestone filler LF",
      "category": "filler",
      "role_in_mix": "filler",
      "amount": 90,
      "unit": "kg/m3",
      "basis": "per 1 m3 concrete",
      "replacement_target": "",
      "replacement_pct": null,
      "reported_w_c_ratio": null,
      "reported_w_p_ratio": 0.49,
      "evidence_ids": [
        "CBM0026_E001"
      ],
      "confidence": 0.95,
      "human_decision": "",
      "corrected_amount": null,
      "notes": ""
    },
    {
      "component_id": "CBM0026_FROC_C01",
      "paper_id": "CBM0026",
      "mixture_id": "CBM0026_FROC",
      "mixture_original_id": "FROC",
      "mixture_description": "Mixture FROC",
      "component_original": "Gravel 4/10 oven dry",
      "component_standard": "Gravel 4/10 oven dry",
      "category": "aggregate",
      "role_in_mix": "aggregate",
      "amount": 910,
      "unit": "kg/m3",
      "basis": "per 1 m3 concrete",
      "replacement_target": "",
      "replacement_pct": null,
      "reported_w_c_ratio": null,
      "reported_w_p_ratio": 0.49,
      "evidence_ids": [
        "CBM0026_E001"
      ],
      "confidence": 0.95,
      "human_decision": "",
      "corrected_amount": null,
      "notes": ""
    },
    {
      "component_id": "CBM0026_FROC_C02",
      "paper_id": "CBM0026",
      "mixture_id": "CBM0026_FROC",
      "mixture_original_id": "FROC",
      "mixture_description": "Mixture FROC",
      "component_original": "Sand 0/3.15 oven dry",
      "component_standard": "Sand 0/3.15 oven dry",
      "category": "aggregate",
      "role_in_mix": "aggregate",
      "amount": 830,
      "unit": "kg/m3",
      "basis": "per 1 m3 concrete",
      "replacement_target": "",
      "replacement_pct": null,
      "reported_w_c_ratio": null,
      "reported_w_p_ratio": 0.49,
      "evidence_ids": [
        "CBM0026_E001"
      ],
      "confidence": 0.95,
      "human_decision": "",
      "corrected_amount": null,
      "notes": ""
    },
    {
      "component_id": "CBM0026_FROC_C03",
      "paper_id": "CBM0026",
      "mixture_id": "CBM0026_FROC",
      "mixture_original_id": "FROC",
      "mixture_description": "Mixture FROC",
      "component_original": "Total water free and absorbed",
      "component_standard": "Total water free and absorbed",
      "category": "water",
      "role_in_mix": "water",
      "amount": 178,
      "unit": "kg/m3",
      "basis": "per 1 m3 concrete",
      "replacement_target": "",
      "replacement_pct": null,
      "reported_w_c_ratio": null,
      "reported_w_p_ratio": 0.49,
      "evidence_ids": [
        "CBM0026_E001"
      ],
      "confidence": 0.95,
      "human_decision": "",
      "corrected_amount": null,
      "notes": ""
    },
    {
      "component_id": "CBM0026_FROC_C04",
      "paper_id": "CBM0026",
      "mixture_id": "CBM0026_FROC",
      "mixture_original_id": "FROC",
      "mixture_description": "Mixture FROC",
      "component_original": "HRWRA",
      "component_standard": "HRWRA",
      "category": "admixture",
      "role_in_mix": "admixture",
      "amount": 1.95,
      "unit": "kg/m3",
      "basis": "per 1 m3 concrete",
      "replacement_target": "",
      "replacement_pct": null,
      "reported_w_c_ratio": null,
      "reported_w_p_ratio": 0.49,
      "evidence_ids": [
        "CBM0026_E001"
      ],
      "confidence": 0.95,
      "human_decision": "",
      "corrected_amount": null,
      "notes": ""
    },
    {
      "component_id": "CBM0026_FROC_C05",
      "paper_id": "CBM0026",
      "mixture_id": "CBM0026_FROC",
      "mixture_original_id": "FROC",
      "mixture_description": "Mixture FROC",
      "component_original": "Cement C",
      "component_standard": "Cement C",
      "category": "binder",
      "role_in_mix": "binder",
      "amount": 275,
      "unit": "kg/m3",
      "basis": "per 1 m3 concrete",
      "replacement_target": "",
      "replacement_pct": null,
      "reported_w_c_ratio": null,
      "reported_w_p_ratio": 0.49,
      "evidence_ids": [
        "CBM0026_E001"
      ],
      "confidence": 0.95,
      "human_decision": "",
      "corrected_amount": null,
      "notes": ""
    },
    {
      "component_id": "CBM0026_FROC_C06",
      "paper_id": "CBM0026",
      "mixture_id": "CBM0026_FROC",
      "mixture_original_id": "FROC",
      "mixture_description": "Mixture FROC",
      "component_original": "Limestone filler LF",
      "component_standard": "Limestone filler LF",
      "category": "filler",
      "role_in_mix": "filler",
      "amount": 90,
      "unit": "kg/m3",
      "basis": "per 1 m3 concrete",
      "replacement_target": "",
      "replacement_pct": null,
      "reported_w_c_ratio": null,
      "reported_w_p_ratio": 0.49,
      "evidence_ids": [
        "CBM0026_E001"
      ],
      "confidence": 0.95,
      "human_decision": "",
      "corrected_amount": null,
      "notes": ""
    },
    {
      "component_id": "CBM0026_FROC_C07",
      "paper_id": "CBM0026",
      "mixture_id": "CBM0026_FROC",
      "mixture_original_id": "FROC",
      "mixture_description": "Mixture FROC",
      "component_original": "Steel fibre",
      "component_standard": "Steel fibre",
      "category": "fiber",
      "role_in_mix": "fiber",
      "amount": 40,
      "unit": "kg/m3",
      "basis": "per 1 m3 concrete",
      "replacement_target": "",
      "replacement_pct": null,
      "reported_w_c_ratio": null,
      "reported_w_p_ratio": 0.49,
      "evidence_ids": [
        "CBM0026_E001"
      ],
      "confidence": 0.95,
      "human_decision": "",
      "corrected_amount": null,
      "notes": ""
    },
    {
      "component_id": "CBM0026_HSC_C01",
      "paper_id": "CBM0026",
      "mixture_id": "CBM0026_HSC",
      "mixture_original_id": "HSC",
      "mixture_description": "Mixture HSC",
      "component_original": "Gravel 4/10 oven dry",
      "component_standard": "Gravel 4/10 oven dry",
      "category": "aggregate",
      "role_in_mix": "aggregate",
      "amount": 825,
      "unit": "kg/m3",
      "basis": "per 1 m3 concrete",
      "replacement_target": "",
      "replacement_pct": null,
      "reported_w_c_ratio": null,
      "reported_w_p_ratio": 0.29,
      "evidence_ids": [
        "CBM0026_E001"
      ],
      "confidence": 0.95,
      "human_decision": "",
      "corrected_amount": null,
      "notes": ""
    },
    {
      "component_id": "CBM0026_HSC_C02",
      "paper_id": "CBM0026",
      "mixture_id": "CBM0026_HSC",
      "mixture_original_id": "HSC",
      "mixture_description": "Mixture HSC",
      "component_original": "Sand 0/3.15 oven dry",
      "component_standard": "Sand 0/3.15 oven dry",
      "category": "aggregate",
      "role_in_mix": "aggregate",
      "amount": 750,
      "unit": "kg/m3",
      "basis": "per 1 m3 concrete",
      "replacement_target": "",
      "replacement_pct": null,
      "reported_w_c_ratio": null,
      "reported_w_p_ratio": 0.29,
      "evidence_ids": [
        "CBM0026_E001"
      ],
      "confidence": 0.95,
      "human_decision": "",
      "corrected_amount": null,
      "notes": ""
    },
    {
      "component_id": "CBM0026_HSC_C03",
      "paper_id": "CBM0026",
      "mixture_id": "CBM0026_HSC",
      "mixture_original_id": "HSC",
      "mixture_description": "Mixture HSC",
      "component_original": "Total water free and absorbed",
      "component_standard": "Total water free and absorbed",
      "category": "water",
      "role_in_mix": "water",
      "amount": 161,
      "unit": "kg/m3",
      "basis": "per 1 m3 concrete",
      "replacement_target": "",
      "replacement_pct": null,
      "reported_w_c_ratio": null,
      "reported_w_p_ratio": 0.29,
      "evidence_ids": [
        "CBM0026_E001"
      ],
      "confidence": 0.95,
      "human_decision": "",
      "corrected_amount": null,
      "notes": ""
    },
    {
      "component_id": "CBM0026_HSC_C04",
      "paper_id": "CBM0026",
      "mixture_id": "CBM0026_HSC",
      "mixture_original_id": "HSC",
      "mixture_description": "Mixture HSC",
      "component_original": "HRWRA",
      "component_standard": "HRWRA",
      "category": "admixture",
      "role_in_mix": "admixture",
      "amount": 4.25,
      "unit": "kg/m3",
      "basis": "per 1 m3 concrete",
      "replacement_target": "",
      "replacement_pct": null,
      "reported_w_c_ratio": null,
      "reported_w_p_ratio": 0.29,
      "evidence_ids": [
        "CBM0026_E001"
      ],
      "confidence": 0.95,
      "human_decision": "",
      "corrected_amount": null,
      "notes": ""
    },
    {
      "component_id": "CBM0026_HSC_C05",
      "paper_id": "CBM0026",
      "mixture_id": "CBM0026_HSC",
      "mixture_original_id": "HSC",
      "mixture_description": "Mixture HSC",
      "component_original": "Cement C",
      "component_standard": "Cement C",
      "category": "binder",
      "role_in_mix": "binder",
      "amount": 425,
      "unit": "kg/m3",
      "basis": "per 1 m3 concrete",
      "replacement_target": "",
      "replacement_pct": null,
      "reported_w_c_ratio": null,
      "reported_w_p_ratio": 0.29,
      "evidence_ids": [
        "CBM0026_E001"
      ],
      "confidence": 0.95,
      "human_decision": "",
      "corrected_amount": null,
      "notes": ""
    },
    {
      "component_id": "CBM0026_HSC_C06",
      "paper_id": "CBM0026",
      "mixture_id": "CBM0026_HSC",
      "mixture_original_id": "HSC",
      "mixture_description": "Mixture HSC",
      "component_original": "Silica fume SF",
      "component_standard": "Silica fume SF",
      "category": "binder",
      "role_in_mix": "binder",
      "amount": 42.5,
      "unit": "kg/m3",
      "basis": "per 1 m3 concrete",
      "replacement_target": "",
      "replacement_pct": null,
      "reported_w_c_ratio": null,
      "reported_w_p_ratio": 0.29,
      "evidence_ids": [
        "CBM0026_E001"
      ],
      "confidence": 0.95,
      "human_decision": "",
      "corrected_amount": null,
      "notes": ""
    },
    {
      "component_id": "CBM0026_HSC_C07",
      "paper_id": "CBM0026",
      "mixture_id": "CBM0026_HSC",
      "mixture_original_id": "HSC",
      "mixture_description": "Mixture HSC",
      "component_original": "Limestone filler LF",
      "component_standard": "Limestone filler LF",
      "category": "filler",
      "role_in_mix": "filler",
      "amount": 90,
      "unit": "kg/m3",
      "basis": "per 1 m3 concrete",
      "replacement_target": "",
      "replacement_pct": null,
      "reported_w_c_ratio": null,
      "reported_w_p_ratio": 0.29,
      "evidence_ids": [
        "CBM0026_E001"
      ],
      "confidence": 0.95,
      "human_decision": "",
      "corrected_amount": null,
      "notes": ""
    },
    {
      "component_id": "CBM0026_FRHSC_C01",
      "paper_id": "CBM0026",
      "mixture_id": "CBM0026_FRHSC",
      "mixture_original_id": "FRHSC",
      "mixture_description": "Mixture FRHSC",
      "component_original": "Gravel 4/10 oven dry",
      "component_standard": "Gravel 4/10 oven dry",
      "category": "aggregate",
      "role_in_mix": "aggregate",
      "amount": 814,
      "unit": "kg/m3",
      "basis": "per 1 m3 concrete",
      "replacement_target": "",
      "replacement_pct": null,
      "reported_w_c_ratio": null,
      "reported_w_p_ratio": 0.29,
      "evidence_ids": [
        "CBM0026_E001"
      ],
      "confidence": 0.95,
      "human_decision": "",
      "corrected_amount": null,
      "notes": ""
    },
    {
      "component_id": "CBM0026_FRHSC_C02",
      "paper_id": "CBM0026",
      "mixture_id": "CBM0026_FRHSC",
      "mixture_original_id": "FRHSC",
      "mixture_description": "Mixture FRHSC",
      "component_original": "Sand 0/3.15 oven dry",
      "component_standard": "Sand 0/3.15 oven dry",
      "category": "aggregate",
      "role_in_mix": "aggregate",
      "amount": 740,
      "unit": "kg/m3",
      "basis": "per 1 m3 concrete",
      "replacement_target": "",
      "replacement_pct": null,
      "reported_w_c_ratio": null,
      "reported_w_p_ratio": 0.29,
      "evidence_ids": [
        "CBM0026_E001"
      ],
      "confidence": 0.95,
      "human_decision": "",
      "corrected_amount": null,
      "notes": ""
    },
    {
      "component_id": "CBM0026_FRHSC_C03",
      "paper_id": "CBM0026",
      "mixture_id": "CBM0026_FRHSC",
      "mixture_original_id": "FRHSC",
      "mixture_description": "Mixture FRHSC",
      "component_original": "Total water free and absorbed",
      "component_standard": "Total water free and absorbed",
      "category": "water",
      "role_in_mix": "water",
      "amount": 161,
      "unit": "kg/m3",
      "basis": "per 1 m3 concrete",
      "replacement_target": "",
      "replacement_pct": null,
      "reported_w_c_ratio": null,
      "reported_w_p_ratio": 0.29,
      "evidence_ids": [
        "CBM0026_E001"
      ],
      "confidence": 0.95,
      "human_decision": "",
      "corrected_amount": null,
      "notes": ""
    },
    {
      "component_id": "CBM0026_FRHSC_C04",
      "paper_id": "CBM0026",
      "mixture_id": "CBM0026_FRHSC",
      "mixture_original_id": "FRHSC",
      "mixture_description": "Mixture FRHSC",
      "component_original": "HRWRA",
      "component_standard": "HRWRA",
      "category": "admixture",
      "role_in_mix": "admixture",
      "amount": 6.75,
      "unit": "kg/m3",
      "basis": "per 1 m3 concrete",
      "replacement_target": "",
      "replacement_pct": null,
      "reported_w_c_ratio": null,
      "reported_w_p_ratio": 0.29,
      "evidence_ids": [
        "CBM0026_E001"
      ],
      "confidence": 0.95,
      "human_decision": "",
      "corrected_amount": null,
      "notes": ""
    },
    {
      "component_id": "CBM0026_FRHSC_C05",
      "paper_id": "CBM0026",
      "mixture_id": "CBM0026_FRHSC",
      "mixture_original_id": "FRHSC",
      "mixture_description": "Mixture FRHSC",
      "component_original": "Cement C",
      "component_standard": "Cement C",
      "category": "binder",
      "role_in_mix": "binder",
      "amount": 425,
      "unit": "kg/m3",
      "basis": "per 1 m3 concrete",
      "replacement_target": "",
      "replacement_pct": null,
      "reported_w_c_ratio": null,
      "reported_w_p_ratio": 0.29,
      "evidence_ids": [
        "CBM0026_E001"
      ],
      "confidence": 0.95,
      "human_decision": "",
      "corrected_amount": null,
      "notes": ""
    },
    {
      "component_id": "CBM0026_FRHSC_C06",
      "paper_id": "CBM0026",
      "mixture_id": "CBM0026_FRHSC",
      "mixture_original_id": "FRHSC",
      "mixture_description": "Mixture FRHSC",
      "component_original": "Silica fume SF",
      "component_standard": "Silica fume SF",
      "category": "binder",
      "role_in_mix": "binder",
      "amount": 42.5,
      "unit": "kg/m3",
      "basis": "per 1 m3 concrete",
      "replacement_target": "",
      "replacement_pct": null,
      "reported_w_c_ratio": null,
      "reported_w_p_ratio": 0.29,
      "evidence_ids": [
        "CBM0026_E001"
      ],
      "confidence": 0.95,
      "human_decision": "",
      "corrected_amount": null,
      "notes": ""
    },
    {
      "component_id": "CBM0026_FRHSC_C07",
      "paper_id": "CBM0026",
      "mixture_id": "CBM0026_FRHSC",
      "mixture_original_id": "FRHSC",
      "mixture_description": "Mixture FRHSC",
      "component_original": "Limestone filler LF",
      "component_standard": "Limestone filler LF",
      "category": "filler",
      "role_in_mix": "filler",
      "amount": 90,
      "unit": "kg/m3",
      "basis": "per 1 m3 concrete",
      "replacement_target": "",
      "replacement_pct": null,
      "reported_w_c_ratio": null,
      "reported_w_p_ratio": 0.29,
      "evidence_ids": [
        "CBM0026_E001"
      ],
      "confidence": 0.95,
      "human_decision": "",
      "corrected_amount": null,
      "notes": ""
    },
    {
      "component_id": "CBM0026_FRHSC_C08",
      "paper_id": "CBM0026",
      "mixture_id": "CBM0026_FRHSC",
      "mixture_original_id": "FRHSC",
      "mixture_description": "Mixture FRHSC",
      "component_original": "Steel fibre",
      "component_standard": "Steel fibre",
      "category": "fiber",
      "role_in_mix": "fiber",
      "amount": 40,
      "unit": "kg/m3",
      "basis": "per 1 m3 concrete",
      "replacement_target": "",
      "replacement_pct": null,
      "reported_w_c_ratio": null,
      "reported_w_p_ratio": 0.29,
      "evidence_ids": [
        "CBM0026_E001"
      ],
      "confidence": 0.95,
      "human_decision": "",
      "corrected_amount": null,
      "notes": ""
    },
    {
      "component_id": "CBM0026_SCC_C01",
      "paper_id": "CBM0026",
      "mixture_id": "CBM0026_SCC",
      "mixture_original_id": "SCC",
      "mixture_description": "Mixture SCC",
      "component_original": "Gravel 4/10 oven dry",
      "component_standard": "Gravel 4/10 oven dry",
      "category": "aggregate",
      "role_in_mix": "aggregate",
      "amount": 825,
      "unit": "kg/m3",
      "basis": "per 1 m3 concrete",
      "replacement_target": "",
      "replacement_pct": null,
      "reported_w_c_ratio": null,
      "reported_w_p_ratio": 0.31,
      "evidence_ids": [
        "CBM0026_E001"
      ],
      "confidence": 0.95,
      "human_decision": "",
      "corrected_amount": null,
      "notes": ""
    },
    {
      "component_id": "CBM0026_SCC_C02",
      "paper_id": "CBM0026",
      "mixture_id": "CBM0026_SCC",
      "mixture_original_id": "SCC",
      "mixture_description": "Mixture SCC",
      "component_original": "Sand 0/3.15 oven dry",
      "component_standard": "Sand 0/3.15 oven dry",
      "category": "aggregate",
      "role_in_mix": "aggregate",
      "amount": 750,
      "unit": "kg/m3",
      "basis": "per 1 m3 concrete",
      "replacement_target": "",
      "replacement_pct": null,
      "reported_w_c_ratio": null,
      "reported_w_p_ratio": 0.31,
      "evidence_ids": [
        "CBM0026_E001"
      ],
      "confidence": 0.95,
      "human_decision": "",
      "corrected_amount": null,
      "notes": ""
    },
    {
      "component_id": "CBM0026_SCC_C03",
      "paper_id": "CBM0026",
      "mixture_id": "CBM0026_SCC",
      "mixture_original_id": "SCC",
      "mixture_description": "Mixture SCC",
      "component_original": "Total water free and absorbed",
      "component_standard": "Total water free and absorbed",
      "category": "water",
      "role_in_mix": "water",
      "amount": 192,
      "unit": "kg/m3",
      "basis": "per 1 m3 concrete",
      "replacement_target": "",
      "replacement_pct": null,
      "reported_w_c_ratio": null,
      "reported_w_p_ratio": 0.31,
      "evidence_ids": [
        "CBM0026_E001"
      ],
      "confidence": 0.95,
      "human_decision": "",
      "corrected_amount": null,
      "notes": ""
    },
    {
      "component_id": "CBM0026_SCC_C04",
      "paper_id": "CBM0026",
      "mixture_id": "CBM0026_SCC",
      "mixture_original_id": "SCC",
      "mixture_description": "Mixture SCC",
      "component_original": "HRWRA",
      "component_standard": "HRWRA",
      "category": "admixture",
      "role_in_mix": "admixture",
      "amount": 5.1,
      "unit": "kg/m3",
      "basis": "per 1 m3 concrete",
      "replacement_target": "",
      "replacement_pct": null,
      "reported_w_c_ratio": null,
      "reported_w_p_ratio": 0.31,
      "evidence_ids": [
        "CBM0026_E001"
      ],
      "confidence": 0.95,
      "human_decision": "",
      "corrected_amount": null,
      "notes": ""
    },
    {
      "component_id": "CBM0026_SCC_C05",
      "paper_id": "CBM0026",
      "mixture_id": "CBM0026_SCC",
      "mixture_original_id": "SCC",
      "mixture_description": "Mixture SCC",
      "component_original": "Cement C",
      "component_standard": "Cement C",
      "category": "binder",
      "role_in_mix": "binder",
      "amount": 425,
      "unit": "kg/m3",
      "basis": "per 1 m3 concrete",
      "replacement_target": "",
      "replacement_pct": null,
      "reported_w_c_ratio": null,
      "reported_w_p_ratio": 0.31,
      "evidence_ids": [
        "CBM0026_E001"
      ],
      "confidence": 0.95,
      "human_decision": "",
      "corrected_amount": null,
      "notes": ""
    },
    {
      "component_id": "CBM0026_SCC_C06",
      "paper_id": "CBM0026",
      "mixture_id": "CBM0026_SCC",
      "mixture_original_id": "SCC",
      "mixture_description": "Mixture SCC",
      "component_original": "Limestone filler LF",
      "component_standard": "Limestone filler LF",
      "category": "filler",
      "role_in_mix": "filler",
      "amount": 200,
      "unit": "kg/m3",
      "basis": "per 1 m3 concrete",
      "replacement_target": "",
      "replacement_pct": null,
      "reported_w_c_ratio": null,
      "reported_w_p_ratio": 0.31,
      "evidence_ids": [
        "CBM0026_E001"
      ],
      "confidence": 0.95,
      "human_decision": "",
      "corrected_amount": null,
      "notes": ""
    },
    {
      "component_id": "CBM0026_FRSCC_C01",
      "paper_id": "CBM0026",
      "mixture_id": "CBM0026_FRSCC",
      "mixture_original_id": "FRSCC",
      "mixture_description": "Mixture FRSCC",
      "component_original": "Gravel 4/10 oven dry",
      "component_standard": "Gravel 4/10 oven dry",
      "category": "aggregate",
      "role_in_mix": "aggregate",
      "amount": 814,
      "unit": "kg/m3",
      "basis": "per 1 m3 concrete",
      "replacement_target": "",
      "replacement_pct": null,
      "reported_w_c_ratio": null,
      "reported_w_p_ratio": 0.31,
      "evidence_ids": [
        "CBM0026_E001"
      ],
      "confidence": 0.95,
      "human_decision": "",
      "corrected_amount": null,
      "notes": ""
    },
    {
      "component_id": "CBM0026_FRSCC_C02",
      "paper_id": "CBM0026",
      "mixture_id": "CBM0026_FRSCC",
      "mixture_original_id": "FRSCC",
      "mixture_description": "Mixture FRSCC",
      "component_original": "Sand 0/3.15 oven dry",
      "component_standard": "Sand 0/3.15 oven dry",
      "category": "aggregate",
      "role_in_mix": "aggregate",
      "amount": 740,
      "unit": "kg/m3",
      "basis": "per 1 m3 concrete",
      "replacement_target": "",
      "replacement_pct": null,
      "reported_w_c_ratio": null,
      "reported_w_p_ratio": 0.31,
      "evidence_ids": [
        "CBM0026_E001"
      ],
      "confidence": 0.95,
      "human_decision": "",
      "corrected_amount": null,
      "notes": ""
    },
    {
      "component_id": "CBM0026_FRSCC_C03",
      "paper_id": "CBM0026",
      "mixture_id": "CBM0026_FRSCC",
      "mixture_original_id": "FRSCC",
      "mixture_description": "Mixture FRSCC",
      "component_original": "Total water free and absorbed",
      "component_standard": "Total water free and absorbed",
      "category": "water",
      "role_in_mix": "water",
      "amount": 192,
      "unit": "kg/m3",
      "basis": "per 1 m3 concrete",
      "replacement_target": "",
      "replacement_pct": null,
      "reported_w_c_ratio": null,
      "reported_w_p_ratio": 0.31,
      "evidence_ids": [
        "CBM0026_E001"
      ],
      "confidence": 0.95,
      "human_decision": "",
      "corrected_amount": null,
      "notes": ""
    },
    {
      "component_id": "CBM0026_FRSCC_C04",
      "paper_id": "CBM0026",
      "mixture_id": "CBM0026_FRSCC",
      "mixture_original_id": "FRSCC",
      "mixture_description": "Mixture FRSCC",
      "component_original": "HRWRA",
      "component_standard": "HRWRA",
      "category": "admixture",
      "role_in_mix": "admixture",
      "amount": 7.22,
      "unit": "kg/m3",
      "basis": "per 1 m3 concrete",
      "replacement_target": "",
      "replacement_pct": null,
      "reported_w_c_ratio": null,
      "reported_w_p_ratio": 0.31,
      "evidence_ids": [
        "CBM0026_E001"
      ],
      "confidence": 0.95,
      "human_decision": "",
      "corrected_amount": null,
      "notes": ""
    },
    {
      "component_id": "CBM0026_FRSCC_C05",
      "paper_id": "CBM0026",
      "mixture_id": "CBM0026_FRSCC",
      "mixture_original_id": "FRSCC",
      "mixture_description": "Mixture FRSCC",
      "component_original": "Cement C",
      "component_standard": "Cement C",
      "category": "binder",
      "role_in_mix": "binder",
      "amount": 425,
      "unit": "kg/m3",
      "basis": "per 1 m3 concrete",
      "replacement_target": "",
      "replacement_pct": null,
      "reported_w_c_ratio": null,
      "reported_w_p_ratio": 0.31,
      "evidence_ids": [
        "CBM0026_E001"
      ],
      "confidence": 0.95,
      "human_decision": "",
      "corrected_amount": null,
      "notes": ""
    },
    {
      "component_id": "CBM0026_FRSCC_C06",
      "paper_id": "CBM0026",
      "mixture_id": "CBM0026_FRSCC",
      "mixture_original_id": "FRSCC",
      "mixture_description": "Mixture FRSCC",
      "component_original": "Limestone filler LF",
      "component_standard": "Limestone filler LF",
      "category": "filler",
      "role_in_mix": "filler",
      "amount": 200,
      "unit": "kg/m3",
      "basis": "per 1 m3 concrete",
      "replacement_target": "",
      "replacement_pct": null,
      "reported_w_c_ratio": null,
      "reported_w_p_ratio": 0.31,
      "evidence_ids": [
        "CBM0026_E001"
      ],
      "confidence": 0.95,
      "human_decision": "",
      "corrected_amount": null,
      "notes": ""
    },
    {
      "component_id": "CBM0026_FRSCC_C07",
      "paper_id": "CBM0026",
      "mixture_id": "CBM0026_FRSCC",
      "mixture_original_id": "FRSCC",
      "mixture_description": "Mixture FRSCC",
      "component_original": "Steel fibre",
      "component_standard": "Steel fibre",
      "category": "fiber",
      "role_in_mix": "fiber",
      "amount": 40,
      "unit": "kg/m3",
      "basis": "per 1 m3 concrete",
      "replacement_target": "",
      "replacement_pct": null,
      "reported_w_c_ratio": null,
      "reported_w_p_ratio": 0.31,
      "evidence_ids": [
        "CBM0026_E001"
      ],
      "confidence": 0.95,
      "human_decision": "",
      "corrected_amount": null,
      "notes": ""
    }
  ],
  "strength_results": [],
  "conditions": [],
  "figures": [
    {
      "figure_id": "F_PAGE_006",
      "paper_id": "CBM0026",
      "page": 6,
      "caption": "candidate compressive-strength figure/page",
      "figure_type": "page_or_figure_candidate",
      "strength_relevance": "compressive_strength",
      "image_path": "",
      "extraction_status": "figure_digitization_required",
      "confidence": 0.75,
      "human_decision": "",
      "notes": "Compression curves/section require source figure digitization for numeric strengths."
    }
  ],
  "evidence": [
    {
      "evidence_id": "CBM0026_E001",
      "paper_id": "CBM0026",
      "source_modality": "table",
      "page": 4,
      "source_location": "Table 2 / T004_01",
      "evidence_text": "Mixtures OC, FROC, HSC, FRHSC, SCC, FRSCC list gravel, sand, water, HRWRA, cement, silica fume, limestone filler, steel fibre, W/P, density and flow.",
      "supports": "mixture proportions",
      "confidence": 0.95,
      "human_decision": "",
      "notes": ""
    },
    {
      "evidence_id": "CBM0026_E002",
      "paper_id": "CBM0026",
      "source_modality": "text/figure",
      "page": 6,
      "source_location": "Section 3.1 and Fig. 7",
      "evidence_text": "Compression test section states fibre effects and refers to stress-strain curves; exact compressive strength values are not printed in packet text/table.",
      "supports": "figure-only/incomplete compressive-strength candidate",
      "confidence": 0.75,
      "human_decision": "",
      "notes": ""
    }
  ],
  "review_queue": [
    {
      "review_id": "CBM0026_RQ001",
      "paper_id": "CBM0026",
      "target_sheet": "strength_results",
      "target_record_ids": [
        "F_PAGE_006"
      ],
      "priority": "high",
      "question": "Extract exact compression strengths for OC/FROC/HSC/FRHSC/SCC/FRSCC if available from the original Fig. 7 or full table.",
      "suggested_action": "Digitize/verify figure; do not direct-insert from packet.",
      "human_answer": "",
      "final_decision": "",
      "notes": ""
    }
  ],
  "quality": {
    "overall_confidence": 0.72,
    "direct_insert_count": 0,
    "review_count": 1,
    "needs_human_review": true,
    "main_risks": [
      "Compressive strengths are discussed and figured, but exact numeric values are absent from packet tables."
    ]
  }
}

File: llm_run/production/CBM0027/context_packet.json
{
  "paper": {
    "paper_id": "CBM0027",
    "pdf_filename": "10.1016_j.conbuildmat.2010.02.030.pdf",
    "doi": "10.1016/j.conbuildmat.2010.02.030",
    "title": ""
  },
  "pages": [
    {
      "page": 1,
      "score": 5,
      "reason": [
        "first page",
        "mixture keyword"
      ],
      "text": "Optimization of warm mix asphalts using different blends of binders and synthetic parafﬁn wax contents Hugo M.R.D. Silva a,*, Joel R.M. Oliveira a, Joana Peralta a, Salah E. Zoorob b a Department of Civil Engineering, University of Minho, 4800-058 Guimaraes, Portugal b Transport Infrastructure Engineering Group, CSIR Built Environment, PO Box 395, Pretoria 0001, South Africa article info Article history: Received 2 December 2009 Received in revised form 8 February 2010 Accepted 11 February 2010 Available online 15 March 2010 Keywords: Warm mix asphalt Synthetic parafﬁn wax additive Bitumen modiﬁcation Binder properties Production temperature Mixture performance Water sensitivity Rut resistance Stiffness modulus Fatigue resistance abstract In road construction, several processes and products are now available to produce environmentally friendlier warm mix asphalts, including the use of synthetic parafﬁn wax additives. These additives facil- itate the production of energy efﬁcient asphalt mixtures at reduced manufacturing and construction tem- peratures. However, their sustainability during the road life cycle can only be obtained by optimizing the mixture’s performance. Thus, the objective of this work was to assess the properties of different blends of base bitumens (softer to harder ones) containing a range of synthetic wax contents, as well as the perfor- mance of the corresponding warm mix asphalts, that could ultimately lead to more sustainable mixtures. It was concluded that different blends should be selected to maximize the temperature reduction, the fatigue or the rut resistance, without compromising the other properties of the mixture. /C2112010 Elsevier Ltd. All rights reserved. 1. Introduction Currently, one of the most important challenges facing our soci- ety is the efﬁcient and economic use of energy (namely by reducing the consumption of fuel), with the corresponding reduction in the emission of greenhouse gases. In response, new energy efﬁcient technologies have been developed targeting the production and construction phases of asphalt mixes for road construction. Such technologies, which are being increasingly adopted and applied by road constructors, primarily focus on improving energy efﬁ- ciency by reducing the temperature of production and application on site of the asphalt mixtures. Of particular interest, is the class of products referred to as warm mix asphalts (WMA) which is appli- cable to all types of asphalt mixtures applied in different thick- nesses and in roads with different trafﬁc levels. In this study, the potential of one WMA technique is analysed, comprising the modiﬁcation of the binder via the use of a synthetic wax additive. The wax reduces the binder viscosity and ensures adequate conditions of mixing and compaction at temperatures slightly above 100 /C176C. With the objective of optimizing this WMA technology for each speciﬁc case of application in road pavements (e.g. cold or hot climatic conditions, green production concerns), several blends of base bitumens and synthetic wax contents were prepared in order to obtain WMA modiﬁed binders comparable to bitumen grades used in conventional hot mix asphalts (HMA). Initially, the properties of the HMA and WMA binders (e.g., pen- etration, softening point, rotational and dynamic viscosity) were assessed in order to select the optimum amount of additive and the permissible practical range for reduction of mixing tempera- ture. Subsequently, the volumet"
    },
    {
      "page": 2,
      "score": 3,
      "reason": [
        "mixture keyword",
        "methods keyword"
      ],
      "text": "methods are used to classify these technologies, for example the technologies may be classiﬁed by the degree of temperature reduc- tion. As can be observed in Fig. 1 , WMA are separated from Half WMA by the resulting mix temperature [1]. These new products can reduce production temperatures by as much as 28 /C176C (50/C176F) [2]. Another way to classify the WMA technologies is by those that use water and those that use some other form of organic additive or wax to effect the temperature reduction. These methods are based on process engineering, aerogenous agents or special bitu- mens and additives [3]. Thus, several WMA techniques are avail- able and have been studied by several authors, namely; the double-coating or 2-phase mixing method [4]; the application of the double-barrel green process [5], with reductions of 10–30 /C176C; the half-warm mix asphalt technologies that use water or vapour, produced at 90–100 /C176C with foamed bitumens[6,7] or at 70–115 /C176C with emulsions [8]. One commercial product ‘‘Evotherm /C210” uses an emulsion which is produced using a chemical package designed to enhance coating, adhesion, and workability, in which the majority of the water ﬂashes off as steam when the emulsion is mixed with the aggregates [9]. Other WMA techniques are carried out by mod- ifying the binder or mixture, namely by using aerogenous agents that are based on chemically bound water that is released during asphalt mixing due to the addition of zeolites (reductions of 30 /C176C)[10], and by using organic additives, such as Fischer– Tropsch synthetic waxes that incorporates a low melting point or- ganic additive that chemically changes the temperature–viscosity curve of the binder [11–13] or low molecular weight ester com- pounds, or additives containing surface active agents that improve the asphalt workability within the production temperature range by up to 30–40 /C176C during mixing[14]. Lower plant mixing temperatures mean fuel cost savings to the contractor and trials have shown that lower plant temperatures can lead to a signiﬁcant reduction in fuel consumption [15] and emis- sions that may contribute to health, odour problems, or greenhouse gas emissions [16]. In this context, typical expected reductions are 30–40% for CO 2 and SO 2, 50% for volatile organic compounds, 10– 30% for CO, 60–70% for nitrous oxides, and 20–25% for dust. Fur- thermore, savings in the amount of fuel consumed in the burner de- vices for warming the aggregates in an asphalt plant, that can reach 35%, are an important argument. On the other hand, a lower pro- duction temperature allows the compaction of the mixture at a lower temperature on site, without compromising the desired den- sities of the resulting layers. The reduction in the exposure to fumes by the workers is another important advantage of this type of mix, with reductions of 30–50% in comparison with conventional mixes [17]. WMAs also allow longer haulage distances, a longer construc- tion season and minimized oxidative hardening, since the mixes are produced closer to the operating temperatures. Reducing the environmental impacts caused by industrial activ- ities is a basic condition to adapt the new circumstances of devel- opment to the present requirements of sustainability. According to Park et al. [18], the emissions resulting from the production of HMA can signiﬁcantly vary according to the selected materials, equipment or production modes. However, as stated earlier, it is essent"
    },
    {
      "page": 3,
      "score": 3,
      "reason": [
        "mixture keyword",
        "methods keyword"
      ],
      "text": "enclosing the binder was used as a measure of dynamic viscosity. According to EN 13302, after setting the test temperature and low- ering the spindle into the binder, the system temperature should equilibrate after 15–30 min (lab practice showed that the usual equilibrium time is 18 min). At least three readings were subse- quently recorded between the 18th and 21st min of the test for each evaluated temperature. The dynamic viscosity at each tem- perature is the arithmetic mean of these three readings. Fig. 2 summarizes the method used to evaluate the dynamic viscosity of the binders at different temperatures, where the shaded area exempliﬁes the determination of the dynamic viscos- ity (2.96 Pa s) at a temperature of 110 /C176C. The dashed line repre- sents the theoretical evolution of dynamic viscosity if the test temperature had been gradually increased from 110 to 170 /C176C. It can also be observed that the viscosity reaches an equilibrium va- lue, at every test temperature, just about after 21 min (18 plus 3 min), as stated previously. In this investigation, the theoretical evolution of the dynamic viscosity of several binders with test tem- perature was the ﬁnal result of the tests carried out to analyse the optimum amount of additive required to facilitate mixing and applying the WMA at lower temperatures. 3.2. Characterisation of the WMA additive Four paving grade bitumens and one additive type were used in this study with the objective of determining the most appropriate binder constitution for the production of a range of warm mix as- phalts adapted to Portuguese conditions. The four paving grade bitumens used were a B10/20, a B35/50, a B50/70 and a B160/220 pen bitumen (classiﬁed according to the EN 12591). For the ‘‘modiﬁcation” of some of these bitumens, a com- mercial synthetic parafﬁn wax additive, known as ‘‘Sasobit /C210”, was used in controlled amounts in order to determine its inﬂuence on the ﬁnal binder properties. Other technologies could have been used to produce the WMA mixtures, but the lack of experience in Portugal with these technologies and some technical constraints pointed towards this easier solution of using a WMA additive to modify the bitumen, namely by adding a synthetic wax to reduce the viscosity at production temperatures. Sasobit /C210is a Fischer–Tropsch (F–T) or synthetic wax that is created during the coal gasiﬁcation process and has been used as a compaction aid and a temperature reducer. The Sasobit /C210 process incorporates a low melting point organic additive that physico-chemically interacts with the bitumen, modifying the temperature–viscosity curve of the binder [12]. Sasobit /C210melts at approximately 100 /C176C and signiﬁcantly reduces the viscosity of the base bitumen. It increases the asphalt resistance to defor- mation throughout the operating temperature range without affecting the low temperature properties of the mixture, which are determined by the characteristics of the base bitumen [23]. Sasobit/C210is completely soluble in bitumen at temperatures above 115 /C176C. It forms a homogeneous solution with base bitumen on stirring reducing remarkably its viscosity. This also enables mix- ing and reducing by 10–30 /C176C the handling temperatures of the asphalt [13]. Experimental work carried out by Hurley and Pro- well [11], has shown Sasobit /C210to improve the compactability of asphalt mixtures when analysed using either a shear gyratory compactor or a vibratory compactor. Sta"
    },
    {
      "page": 6,
      "score": 3,
      "reason": [
        "mixture keyword",
        "methods keyword"
      ],
      "text": "the temperature reduction it is more effective to use a softer base bitumen than to increase the amount of additive, as was observed by the viscosity of the ﬁnal binder. Actually, Fig. 6 a (case study A) shows that the addition of the synthetic wax has little effect in the reduction of the dynamic vis- cosity of the binder at production and application temperatures, because the base bitumen used to produce the WMA modiﬁed binder will also be used as HMA binder. Thus, the changes ob- served at these temperatures are visibly lower than those ob- served at in service conditions (penetration and R&B). After analysing the temperatures at the limit equal-viscosity line for mixing (0.3 Pa s), it can be concluded that the addition of 2% of additive only allows reducing 3 /C176C in comparison with the neat bitumen (A1), while the binder modiﬁed with 4% of additive (modiﬁed binder A2 selected in case study A) presented a slightly higher reduction (9 /C176C). In contrast, Fig. 6 b (case study B) and 6c (case study C) show that the addition of the synthetic waxes to softer base bitumens (in comparison to the bitumen used in the HMA mixture) is obvi- ously the best solution to reduce the dynamic viscosity of the WMA binder at production and application temperatures (and con- sequently the mixing temperature). When comparing the temper- atures at the limit equal-viscosity line for mixing (0.3 Pa s), it was observed that: – the addition of 2% of wax to the B160/200 bitumen allows reducing 19 /C176C in comparison with the neat bitumen B50/ 70 (B1), while the binder B160/200 modiﬁed with 6% of addi- tive presented a higher reduction (27 /C176C), thus being selected as the modiﬁed binder B2 ( Fig. 6 b); – the addition of 2% of wax to the B35/50 bitumen allows reducing 27 /C176C in comparison with the neat bitumen B10/ 20 (C1), but the maximum reduction of temperature (36 /C176C) was obtained with the binder B35/50 modiﬁed with 6% of wax (selected as the modiﬁed binder C2 – Fig. 6 c). Following the characterisation of the different binders, the study of the WMA mixtures was carried out using the neat bitu- mens (A1, B1 and C1) and modiﬁed binders (A2, B2, C2) presented in Fig. 6 d. The pre-selection of the mixing temperatures for the HMA and WMA mixtures was based on the evaluation of the vis- cosity results presented in this Figure. However, the mixing and application of bituminous mixtures do not depend merely on the viscosity of the binder, and additional compactability tests were carried out to select the mixing temperature. 4. Study of the mixture production method 4.1. Aggregate gradation Three different mixtures were used in the present study, in or- der to carry out the three different comparative studies (HMA vs. WMA) previously stated. Two of them (Mix A and Mix B) should be used in a surface course layer and, therefore, should comply with the grading requirements for that type of mixture. The third mixture (Mix C) is a high stiffness modulus mixture, which should be used in a base course, and its grading envelope is different from the previous, according to the material speciﬁcations. The grading curves of the three studied mixtures can be observed in Fig. 7 . Mixture A was used in a real pavement trial and its aggregate was imposed by local conditions (mostly related to material avail- ability). Thus, it is different (in type and gradation) from the aggre- gate used in the other mixtures, as can be observed in Fig. 7 . 4.2. Mixture design The "
    },
    {
      "page": 7,
      "score": 3,
      "reason": [
        "mixture keyword",
        "methods keyword"
      ],
      "text": "ture closest to that of the HMA. For each set of mixture/tempera- ture three specimens were produced and the average was calcu- lated to account for some common variability. The results obtained for the three mixtures under study are presented in Fig. 8. Based on the results presented in Fig. 8 , it was possible to con- ﬁrm that, for the ﬁrst study (Mixture A), the production/compac- tion temperature could be reduced by 15 /C176C for the WMA (produced at 135 /C176C) without compromising the target air voids content of the mixture. For the other two mixtures it was possible to obtain a more signiﬁcant reduction on the temperature due to the use of softer bitumens. Thus, it was possible to reduce the pro- duction temperature by 30 /C176C for Mixture B (produced at 120/C176C), which is even higher than the expected reduction (25 /C176C, according to Fig. 6 ), and by 40 /C176C for Mixture C (produced at 140/C176C). These temperatures could even be further reduced (110 /C176C for mixture B and 130 /C176C for mixture C) taking into account the target air voids content and the compactability test results obtained within labora- tory controlled conditions. However, taking into consideration the viscosity results and the congealing temperature of the synthetic wax (above 100 /C176C), it was decided to keep these more conserva- tive values (in order to account for eventual difﬁculties in control- ling the ﬁeld conditions). In order to assess if the performance of the WMA mixtures was comparable/equivalent to that of the HMAs, several complemen- tary tests were carried out, as presented in Section 5. Additionally, the compaction resistance was calculated accord- ing to the procedure described in EN 12697-10 (Eq. (1)) and pre- sented in Table 3 . 1 tðE2Þ ¼ 1 t1 /C0 1 t1 /C0 1 t0 /C20/C21 exp /C0 E2 T /C18/C19 ð1Þ where t(E2)is the thickness of the specimen at a compaction energy E2 using an impact compactor (mm); t1 is the calculated minimum achievable specimen thickness by impact compaction (mm); t0 is the calculated initial specimen thickness by impact compaction (mm); E 2 is the compaction energy (impact compactor), expressed with 21 Nm as unit, its numerical value is equal to the number of blows to the specimen; T is the compaction resistance (impact com- paction, method with the same specimen for all levels of compac- tion energy), expressed with 21 Nm as unit. According to the results presented in Fig. 8 and Table 3 it is pos- sible to conclude that the air voids content obtained for 150 blows (compaction energy speciﬁed in Portugal) on the impact compac- tor are close to the target and within the speciﬁed values (3–5% for Mixtures A and B and 2–6% for Mixture C). It is also possible to conﬁrm that the results obtained (for both compaction resis- tance and air voids content) for the WMA mixtures, produced at the chosen temperatures (mentioned above), are in accordance with those obtained for the HMAs. 5. Performance of the mixtures 5.1. Laboratory programme After determining the amount of additive and the mixing tem- peratures for the WMA mixtures, and based on the mix design car- Fig. 8. Evolution of the air voids content with the compaction energy at different mixing temperatures. Table 3 Compaction resistance (EN 12697-10) obtained at different mixing temperatures. Mixture A1 A2 B1 B2 C1 C2 Temperature ( /C176C) 150 140 130 120 150 130 120 110 180 150 140 130 Air voids after 150 blows (%) 4.4 4.2 4.5 5.1 3.9 2.3 3.5 4.1 3.3 2.9 3.7 3.9 Com"
    },
    {
      "page": 8,
      "score": 3,
      "reason": [
        "mixture keyword",
        "methods keyword"
      ],
      "text": "ried out for the HMA mixtures, the engineering properties of the ﬁ- nal WMA mixtures were assessed through laboratory testing in or- der to determine relative measures of performance in comparison with the corresponding HMA mixtures. Initially, the studied mixtures were produced in a laboratory mixer, being then compacted into slabs with a roller compactor. The slabs were then cut into prismatic and cylindrical specimens with dimensions speciﬁed in the European standards for every test to be carried out. The volumetric characteristics of the specimens were measured to validate the lower mixing temperatures of the WMA mixtures and to obtain additional information for the analy- sis of the test results. Finally, the performance of the various WMA and HMA mixtures was evaluated and compared regarding their water sensitivity, resistance to permanent deformation, stiffness moduli and fatigue resistance. 5.2. Volumetric characteristics In order to conﬁrm the volumetric properties of each mixture, the air voids content and the binder content were determined for all specimens used in each type of test (ITSR, WTT and stiffness/fa- tigue) according to EN 12697-8 and EN 12697-39, respectively, as can be observed in Table 4 . The results presented in Table 4 show that, in most cases, the use of the additive slightly reduced the air voids content (when comparing the WMA with the HMA mixture) without compromis- ing the target values. Regarding the bitumen content, it can be ob- served that the values obtained are generally very close to the target (5.0% for mixtures A and B and 5.3% for mixture C). The var- iability observed is within an acceptable range but may explain some results obtained, as presented in the following sections, e.g., the slightly higher bitumen content obtained for mixture C2 (in comparison the mixture C1) can partially justify the lower stiff- ness modulus obtained. 5.3. Water sensitivity The inﬂuence of water in the reduction of the performance of WMA mixtures has been reported as one of the issues that need to be carefully controlled. Thus, in the present study, all mixtures were tested for water sensitivity according to the EN 12697-12 standard. This test comprises the assessment of the indirect tensile strength (ITS), carried out according to EN 12697-23, of two iden- tical groups of specimens conditioned in different environments (dry and wet with the application of vacuum). The test procedure includes also the evaluation of the ratio (ITSR) between the average strength results of both groups of specimens (wet over dry), in or- der to assess the water sensitivity of the mixture. The results ob- tained for the mixtures under study can be observed in Fig. 9 . Fig. 9 shows that the use of the 4% of additive slightly decreased the ITSR of mixture A, while the ITS has slightly increased due to the stiffening effect of the wax. Although the difference is not sig- niﬁcant, it conﬁrms the tendency of the wax additives to increase the water sensitivity of bituminous mixtures. However, if a softer base bitumen is used in the modiﬁed binder, the same does not oc- cur, due to the better adhesion between aggregates and binder pro- vided by the softer bitumen (as can be observed for mixtures B and C). The ITSR results of each type of mixture presented in Fig. 9 were also affected by the type of aggregate. In this particular study, the aggregates used in mixture A (syenites) have signiﬁcantly inﬂu- enced the results obtained for the ITSR "
    },
    {
      "page": 9,
      "score": 3,
      "reason": [
        "mixture keyword",
        "methods keyword"
      ],
      "text": "The average results of the wheel-tracking tests required by the EN 12697-22 standard to rank the performance of the studied mix- tures are the Mean wheel-tracking slope (WTS AIR), Mean propor- tional rut depth (PRD AIR) and Mean rut depth (RD AIR), in air, which are shown in Table 5 . One of the main advantages of the introduction of wax additives in bituminous mixtures is the reduction of their permanent defor- mation susceptibility. This is clear in the results presented in Fig. 10 and Table 5, where the performance of mixture A2 is better than that of mixture A1 (using the same base bitumen). The effect of the additive on the performance of mixture A2 should be high- lighted, as the wheel-tracking slope has been reduced to less than half, when compared to mixture A1. As for mixtures B1 and B2, the results are very close to each other even though the base bitumen used in mixture B2 is signiﬁcantly softer than that of mixture B1, which conﬁrms the role of the wax additive. For mixtures B2 and C2, after an increased rate of deformation observed at the begin- ning of the test (and the corresponding mean rut depth), the wheel-tracking slope calculated between the 5000th and the 10,000th cycle shows equivalent values. Thus, it can be stated that the objective of obtaining comparable HMA and WMA mixtures (in case studies B and C), in terms of resistance to permanent deforma- tion was fulﬁlled, as the results of the wheel-tracking tests are approximately the same. 5.5. Stiffness modulus The structural performance of the pavements is directly related to the mechanical behaviour of the bituminous mixtures, which can be characterised through the stiffness modulus and phase an- gle. In this work, these properties were obtained for the WMA and HMA mixtures by using the four-point bending beam test, with a repetitive sinusoidal loading conﬁguration, as stated in the EN 12697-26 standard. The frequency sweep (0.1–10 Hz) tests were carried out at 20 /C176C. The variation of the stiffness modulus and phase angle of the studied mixtures with the frequency, at the ref- erence temperature of 20 /C176C, is presented inFig. 11 . According to the results presented in Fig. 11, it can be concluded that the additive has a stiffening effect on the binder and conse- quently on the mixtures (as conﬁrmed by the higher stiffness val- ues obtained for mixture A2 at the different frequencies in comparison to mixture A1). However, when softer binders are used, the effect of the additive is not so signiﬁcant (the stiffness moduli of mixtures B2 and C2 were lower than those of mixtures B1 and C1, respectively). Nevertheless, it can be observed that the mixtures incorporating modiﬁed binders (WMAs) have shown a more elastic behaviour, as the phase angle of such mixtures is less susceptible to the test frequencies and shows lower values for the lower frequencies than those of the HMAs. 5.6. Resistance to fatigue The fatigue cracking resistance of bituminous mixtures repre- sents their ability to resist to the application of repetitive bending loads before failure. In this work, the fatigue cracking resistance of the mixtures was obtained through four-point bending tests (EN 12697-24 standard), carried out in strain control mode and with a repetitive sinusoidal loading conﬁguration without rest periods. These tests were carried out at 20 /C176C, at a frequency of 10 Hz and at three different tensile strain levels, with three specimens tested for each strain level. The ini"
    },
    {
      "page": 11,
      "score": 3,
      "reason": [
        "mixture keyword",
        "methods keyword"
      ],
      "text": "business/bitumen_additives/warm_coated_material/warm_coated_material. page> [accessed 4.12.08]. [15] Asphalt Pavement Association of Oregon. Warm mix asphalt shows promise for cost reduction, environmental beneﬁt, centerline. Asphalt Pavement Association of Oregon; 2003. [16] Stroup-Gardiner M, Lange C. Characterization of asphalt odors and emissions. In: Proc. of the ninth international conference on asphalt pavements. Copenhagen, Denmark; 2002. [17] D’Angelo J, Harm E, Bartoszek J, Baumgardner G, Corrigan M, Cowsert J, et al. Warm-mix asphalt: european practice. FHWA, AASHTO, NCHRP. Report no. FHWA PL-08-007, Alexandria; 2008. [18] Park K, Hwang Y, Seo S, Seo H. Quantitative assessment of environmental impacts on the life cycle of highways. J Construct Eng Manage Am Soc Civil Eng 2003;129(1):25–31. [19] Soenen H, Tanghe T, Redelius P, de Visscher J, Vervaecke F, Vanelstraete A. A laboratory study on the use of waxes to reduce paving temperatures. In: 4th Eurasphalt & Eurobitume Congress, Copenhagen; 2008. [20] Hurley GC, Prowell BD. Field performance of warm mix asphalt. In: TRB 2008 annual meeting, Washington DC; 2008. [21] Su K, Maekawa R, Hachiya Y. Laboratory evaluation of WMA mixture for use in airport pavement rehabilitation. Construct Build Mater 2009;23(7):2709–14. doi:10.1016/j.conbuildmat.2008.12.01 . [22] Newcomb D. An introduction to warm-mix asphalt. National Asphalt Pavement Association; 2006. [23] Sasol. Sasobit technology. Sasol wax; 2008. <http://www.sasolwax.com/ Sasobit_Technology.html> [accessed 4.12.08]. [24] Asphalt Institute. Superpave performance graded asphalt binder speciﬁcation and testing, superpave series No. 1 (SP-1). Kentucky: Lexington; 1997. H.M.R.D. Silva et al. / Construction and Building Materials 24 (2010) 1621–1631 1631"
    }
  ],
  "tables": [
    {
      "table_id": "T006_01",
      "page": 6,
      "text": "Mixture Reference Bindertype Binder Aggregate content(%) type A A1 B50/70 5.0 Syenite A2 B50/70+4%additive 5.0 B B1 B50/70 5.0 Granite B2 B160/220+6%additive 5.0 C C1 B10/20 5.3 Granite C2 B35/50+6%additive 5.3"
    },
    {
      "table_id": "T007_01",
      "page": 7,
      "text": "Mixture A1 A2 B1 B2 C1 C2 Temperature((cid:3)C) 150 140 130 120 150 130 120 110 180 150 140 130 Airvoidsafter150blows(%) 4.4 4.2 4.5 5.1 3.9 2.3 3.5 4.1 3.3 2.9 3.7 3.9 CompactionresistanceT(21Nm) 33.9 31.2 31.8 33.5 29.2 28.8 29.4 30.3 26.8 25.6 27.4 27.6 Minimumthicknesst1(mm) 64.2 63.6 64.3 64.4 62.7 61.7 62.3 62.4 62.1 62.6 63.0 63.3 Initialthicknesst0(mm) 81.6 82.4 83.2 82.3 80.4 79.5 79.4 80.8 79.0 78.8 79.9 81.4"
    },
    {
      "table_id": "T008_01",
      "page": 8,
      "text": "Mixture Temperature((cid:3)C) Airvoids(%) Bindercontent(%) ITSR WTT Stiffnessfatigue ITSR WTT Stiffnessfatigue A1 150 4.03 4.36 3.98 4.98 5.03 5.03 A2 135 4.08 3.97 4.04 5.00 4.99 4.98 B1 150 3.58 3.93 3.64 5.04 5.03 5.00 B2 120 3.32 3.76 3.47 5.06 5.07 5.10 C1 180 3.77 3.68 3.68 5.32 5.21 5.14 C2 140 3.13 3.84 3.33 5.35 5.31 5.39"
    },
    {
      "table_id": "T009_01",
      "page": 9,
      "text": "Mixture A1 A2 B1 B2 C1 C2 WTSAIR(mm/103cycles) 0.39 0.16 0.24 0.25 0.07 0.06 PRDAIR(%) 16.02 10.13 13.55 15.60 5.13 6.16 RDAIR(mm) 6.73 4.24 5.70 6.59 2.16 2.60"
    }
  ],
  "figures": []
}
