Repository: Yanjie-Bill/Cement-database

File: llm_run/production/CBM0045/extraction.json (part 2 of 2)
{
    },
    {
      "component_id": "CBM0045-MC056",
      "paper_id": "CBM0045",
      "mixture_id": "CBM0045-IP0.2",
      "mixture_original_id": "IP0.2",
      "mixture_description": "LLSCC IP0.2",
      "component_original": "Cement",
      "component_standard": "cement",
      "category": "binder",
      "role_in_mix": "cement",
      "amount": 500,
      "unit": "kg/m3",
      "basis": "Table 4",
      "replacement_target": "",
      "replacement_pct": null,
      "reported_w_c_ratio": null,
      "reported_w_p_ratio": null,
      "evidence_ids": [
        "CBM0045_E001"
      ],
      "confidence": 0.9,
      "human_decision": "",
      "corrected_amount": null,
      "notes": ""
    },
    {
      "component_id": "CBM0045-MC057",
      "paper_id": "CBM0045",
      "mixture_id": "CBM0045-IP0.2",
      "mixture_original_id": "IP0.2",
      "mixture_description": "LLSCC IP0.2",
      "component_original": "Silica fume",
      "component_standard": "silica fume",
      "category": "supplementary cementitious material",
      "role_in_mix": "silica fume",
      "amount": 48,
      "unit": "kg/m3",
      "basis": "Table 4",
      "replacement_target": "",
      "replacement_pct": null,
      "reported_w_c_ratio": null,
      "reported_w_p_ratio": null,
      "evidence_ids": [
        "CBM0045_E001"
      ],
      "confidence": 0.9,
      "human_decision": "",
      "corrected_amount": null,
      "notes": ""
    },
    {
      "component_id": "CBM0045-MC058",
      "paper_id": "CBM0045",
      "mixture_id": "CBM0045-IP0.2",
      "mixture_original_id": "IP0.2",
      "mixture_description": "LLSCC IP0.2",
      "component_original": "Limestone",
      "component_standard": "limestone",
      "category": "filler",
      "role_in_mix": "limestone",
      "amount": 200,
      "unit": "kg/m3",
      "basis": "Table 4",
      "replacement_target": "",
      "replacement_pct": null,
      "reported_w_c_ratio": null,
      "reported_w_p_ratio": null,
      "evidence_ids": [
        "CBM0045_E001"
      ],
      "confidence": 0.9,
      "human_decision": "",
      "corrected_amount": null,
      "notes": ""
    },
    {
      "component_id": "CBM0045-MC059",
      "paper_id": "CBM0045",
      "mixture_id": "CBM0045-IP0.2",
      "mixture_original_id": "IP0.2",
      "mixture_description": "LLSCC IP0.2",
      "component_original": "Water",
      "component_standard": "water",
      "category": "liquid",
      "role_in_mix": "water",
      "amount": 160,
      "unit": "kg/m3",
      "basis": "Table 4",
      "replacement_target": "",
      "replacement_pct": null,
      "reported_w_c_ratio": null,
      "reported_w_p_ratio": null,
      "evidence_ids": [
        "CBM0045_E001"
      ],
      "confidence": 0.9,
      "human_decision": "",
      "corrected_amount": null,
      "notes": ""
    },
    {
      "component_id": "CBM0045-MC060",
      "paper_id": "CBM0045",
      "mixture_id": "CBM0045-IP0.2",
      "mixture_original_id": "IP0.2",
      "mixture_description": "LLSCC IP0.2",
      "component_original": "Superplasticizer",
      "component_standard": "superplasticizer",
      "category": "admixture",
      "role_in_mix": "superplasticizer",
      "amount": 18.68,
      "unit": "kg/m3",
      "basis": "Table 4",
      "replacement_target": "",
      "replacement_pct": null,
      "reported_w_c_ratio": null,
      "reported_w_p_ratio": null,
      "evidence_ids": [
        "CBM0045_E001"
      ],
      "confidence": 0.9,
      "human_decision": "",
      "corrected_amount": null,
      "notes": ""
    },
    {
      "component_id": "CBM0045-MC061",
      "paper_id": "CBM0045",
      "mixture_id": "CBM0045-IP0.2",
      "mixture_original_id": "IP0.2",
      "mixture_description": "LLSCC IP0.2",
      "component_original": "Polypropylene",
      "component_standard": "polypropylene fiber",
      "category": "fiber",
      "role_in_mix": "reinforcement",
      "amount": 1.8,
      "unit": "kg/m3",
      "basis": "Table 4",
      "replacement_target": "",
      "replacement_pct": null,
      "reported_w_c_ratio": null,
      "reported_w_p_ratio": null,
      "evidence_ids": [
        "CBM0045_E001"
      ],
      "confidence": 0.95,
      "human_decision": "",
      "corrected_amount": null,
      "notes": ""
    },
    {
      "component_id": "CBM0045-MC062",
      "paper_id": "CBM0045",
      "mixture_id": "CBM0045-IP0.3",
      "mixture_original_id": "IP0.3",
      "mixture_description": "LLSCC IP0.3",
      "component_original": "Natural aggregate NF",
      "component_standard": "natural aggregate nf",
      "category": "aggregate",
      "role_in_mix": "natural aggregate nf",
      "amount": 722,
      "unit": "kg/m3",
      "basis": "Table 4",
      "replacement_target": "",
      "replacement_pct": null,
      "reported_w_c_ratio": null,
      "reported_w_p_ratio": null,
      "evidence_ids": [
        "CBM0045_E001"
      ],
      "confidence": 0.9,
      "human_decision": "",
      "corrected_amount": null,
      "notes": ""
    },
    {
      "component_id": "CBM0045-MC063",
      "paper_id": "CBM0045",
      "mixture_id": "CBM0045-IP0.3",
      "mixture_original_id": "IP0.3",
      "mixture_description": "LLSCC IP0.3",
      "component_original": "LECA LF",
      "component_standard": "leca lf",
      "category": "aggregate",
      "role_in_mix": "leca lf",
      "amount": 64,
      "unit": "kg/m3",
      "basis": "Table 4",
      "replacement_target": "",
      "replacement_pct": null,
      "reported_w_c_ratio": null,
      "reported_w_p_ratio": null,
      "evidence_ids": [
        "CBM0045_E001"
      ],
      "confidence": 0.9,
      "human_decision": "",
      "corrected_amount": null,
      "notes": ""
    },
    {
      "component_id": "CBM0045-MC064",
      "paper_id": "CBM0045",
      "mixture_id": "CBM0045-IP0.3",
      "mixture_original_id": "IP0.3",
      "mixture_description": "LLSCC IP0.3",
      "component_original": "LECA LC",
      "component_standard": "leca lc",
      "category": "aggregate",
      "role_in_mix": "leca lc",
      "amount": 105,
      "unit": "kg/m3",
      "basis": "Table 4",
      "replacement_target": "",
      "replacement_pct": null,
      "reported_w_c_ratio": null,
      "reported_w_p_ratio": null,
      "evidence_ids": [
        "CBM0045_E001"
      ],
      "confidence": 0.9,
      "human_decision": "",
      "corrected_amount": null,
      "notes": ""
    },
    {
      "component_id": "CBM0045-MC065",
      "paper_id": "CBM0045",
      "mixture_id": "CBM0045-IP0.3",
      "mixture_original_id": "IP0.3",
      "mixture_description": "LLSCC IP0.3",
      "component_original": "Cement",
      "component_standard": "cement",
      "category": "binder",
      "role_in_mix": "cement",
      "amount": 500,
      "unit": "kg/m3",
      "basis": "Table 4",
      "replacement_target": "",
      "replacement_pct": null,
      "reported_w_c_ratio": null,
      "reported_w_p_ratio": null,
      "evidence_ids": [
        "CBM0045_E001"
      ],
      "confidence": 0.9,
      "human_decision": "",
      "corrected_amount": null,
      "notes": ""
    },
    {
      "component_id": "CBM0045-MC066",
      "paper_id": "CBM0045",
      "mixture_id": "CBM0045-IP0.3",
      "mixture_original_id": "IP0.3",
      "mixture_description": "LLSCC IP0.3",
      "component_original": "Silica fume",
      "component_standard": "silica fume",
      "category": "supplementary cementitious material",
      "role_in_mix": "silica fume",
      "amount": 48,
      "unit": "kg/m3",
      "basis": "Table 4",
      "replacement_target": "",
      "replacement_pct": null,
      "reported_w_c_ratio": null,
      "reported_w_p_ratio": null,
      "evidence_ids": [
        "CBM0045_E001"
      ],
      "confidence": 0.9,
      "human_decision": "",
      "corrected_amount": null,
      "notes": ""
    },
    {
      "component_id": "CBM0045-MC067",
      "paper_id": "CBM0045",
      "mixture_id": "CBM0045-IP0.3",
      "mixture_original_id": "IP0.3",
      "mixture_description": "LLSCC IP0.3",
      "component_original": "Limestone",
      "component_standard": "limestone",
      "category": "filler",
      "role_in_mix": "limestone",
      "amount": 200,
      "unit": "kg/m3",
      "basis": "Table 4",
      "replacement_target": "",
      "replacement_pct": null,
      "reported_w_c_ratio": null,
      "reported_w_p_ratio": null,
      "evidence_ids": [
        "CBM0045_E001"
      ],
      "confidence": 0.9,
      "human_decision": "",
      "corrected_amount": null,
      "notes": ""
    },
    {
      "component_id": "CBM0045-MC068",
      "paper_id": "CBM0045",
      "mixture_id": "CBM0045-IP0.3",
      "mixture_original_id": "IP0.3",
      "mixture_description": "LLSCC IP0.3",
      "component_original": "Water",
      "component_standard": "water",
      "category": "liquid",
      "role_in_mix": "water",
      "amount": 160,
      "unit": "kg/m3",
      "basis": "Table 4",
      "replacement_target": "",
      "replacement_pct": null,
      "reported_w_c_ratio": null,
      "reported_w_p_ratio": null,
      "evidence_ids": [
        "CBM0045_E001"
      ],
      "confidence": 0.9,
      "human_decision": "",
      "corrected_amount": null,
      "notes": ""
    },
    {
      "component_id": "CBM0045-MC069",
      "paper_id": "CBM0045",
      "mixture_id": "CBM0045-IP0.3",
      "mixture_original_id": "IP0.3",
      "mixture_description": "LLSCC IP0.3",
      "component_original": "Superplasticizer",
      "component_standard": "superplasticizer",
      "category": "admixture",
      "role_in_mix": "superplasticizer",
      "amount": 18.68,
      "unit": "kg/m3",
      "basis": "Table 4",
      "replacement_target": "",
      "replacement_pct": null,
      "reported_w_c_ratio": null,
      "reported_w_p_ratio": null,
      "evidence_ids": [
        "CBM0045_E001"
      ],
      "confidence": 0.9,
      "human_decision": "",
      "corrected_amount": null,
      "notes": ""
    },
    {
      "component_id": "CBM0045-MC070",
      "paper_id": "CBM0045",
      "mixture_id": "CBM0045-IP0.3",
      "mixture_original_id": "IP0.3",
      "mixture_description": "LLSCC IP0.3",
      "component_original": "Polypropylene",
      "component_standard": "polypropylene fiber",
      "category": "fiber",
      "role_in_mix": "reinforcement",
      "amount": 2.7,
      "unit": "kg/m3",
      "basis": "Table 4",
      "replacement_target": "",
      "replacement_pct": null,
      "reported_w_c_ratio": null,
      "reported_w_p_ratio": null,
      "evidence_ids": [
        "CBM0045_E001"
      ],
      "confidence": 0.95,
      "human_decision": "",
      "corrected_amount": null,
      "notes": ""
    }
  ],
  "strength_results": [
    {
      "result_id": "CBM0045-R001",
      "paper_id": "CBM0045",
      "mixture_id": "CBM0045-GP0.0",
      "mixture_original_id": "GP0.0",
      "property": "compressive_strength",
      "age_days": 28,
      "unit": "MPa",
      "table_value": 25.3,
      "recommended_value": null,
      "final_value": 25.3,
      "value_status": "exact_table_value",
      "is_approximate": false,
      "estimated_error_mpa": null,
      "curing_condition_id": "CBM0045-COND001",
      "testing_condition_id": "CBM0045-COND001",
      "evidence_ids": [
        "CBM0045_E002"
      ],
      "confidence": 0.95,
      "human_decision": "",
      "notes": "Mean value from standard deviation/mean table."
    },
    {
      "result_id": "CBM0045-R002",
      "paper_id": "CBM0045",
      "mixture_id": "CBM0045-GP0.1",
      "mixture_original_id": "GP0.1",
      "property": "compressive_strength",
      "age_days": 28,
      "unit": "MPa",
      "table_value": 24.6,
      "recommended_value": null,
      "final_value": 24.6,
      "value_status": "exact_table_value",
      "is_approximate": false,
      "estimated_error_mpa": null,
      "curing_condition_id": "CBM0045-COND001",
      "testing_condition_id": "CBM0045-COND001",
      "evidence_ids": [
        "CBM0045_E002"
      ],
      "confidence": 0.95,
      "human_decision": "",
      "notes": "Mean value from standard deviation/mean table."
    },
    {
      "result_id": "CBM0045-R003",
      "paper_id": "CBM0045",
      "mixture_id": "CBM0045-GP0.2",
      "mixture_original_id": "GP0.2",
      "property": "compressive_strength",
      "age_days": 28,
      "unit": "MPa",
      "table_value": 26.3,
      "recommended_value": null,
      "final_value": 26.3,
      "value_status": "exact_table_value",
      "is_approximate": false,
      "estimated_error_mpa": null,
      "curing_condition_id": "CBM0045-COND001",
      "testing_condition_id": "CBM0045-COND001",
      "evidence_ids": [
        "CBM0045_E002"
      ],
      "confidence": 0.95,
      "human_decision": "",
      "notes": "Mean value from standard deviation/mean table."
    },
    {
      "result_id": "CBM0045-R004",
      "paper_id": "CBM0045",
      "mixture_id": "CBM0045-GP0.3",
      "mixture_original_id": "GP0.3",
      "property": "compressive_strength",
      "age_days": 28,
      "unit": "MPa",
      "table_value": 24.6,
      "recommended_value": null,
      "final_value": 24.6,
      "value_status": "exact_table_value",
      "is_approximate": false,
      "estimated_error_mpa": null,
      "curing_condition_id": "CBM0045-COND001",
      "testing_condition_id": "CBM0045-COND001",
      "evidence_ids": [
        "CBM0045_E002"
      ],
      "confidence": 0.95,
      "human_decision": "",
      "notes": "Mean value from standard deviation/mean table."
    },
    {
      "result_id": "CBM0045-R005",
      "paper_id": "CBM0045",
      "mixture_id": "CBM0045-IP0.0",
      "mixture_original_id": "IP0.0",
      "property": "compressive_strength",
      "age_days": 28,
      "unit": "MPa",
      "table_value": 21.5,
      "recommended_value": null,
      "final_value": 21.5,
      "value_status": "exact_table_value",
      "is_approximate": false,
      "estimated_error_mpa": null,
      "curing_condition_id": "CBM0045-COND001",
      "testing_condition_id": "CBM0045-COND001",
      "evidence_ids": [
        "CBM0045_E002"
      ],
      "confidence": 0.95,
      "human_decision": "",
      "notes": "Mean value from standard deviation/mean table."
    },
    {
      "result_id": "CBM0045-R006",
      "paper_id": "CBM0045",
      "mixture_id": "CBM0045-IP0.1",
      "mixture_original_id": "IP0.1",
      "property": "compressive_strength",
      "age_days": 28,
      "unit": "MPa",
      "table_value": 21.7,
      "recommended_value": null,
      "final_value": 21.7,
      "value_status": "exact_table_value",
      "is_approximate": false,
      "estimated_error_mpa": null,
      "curing_condition_id": "CBM0045-COND001",
      "testing_condition_id": "CBM0045-COND001",
      "evidence_ids": [
        "CBM0045_E002"
      ],
      "confidence": 0.95,
      "human_decision": "",
      "notes": "Mean value from standard deviation/mean table."
    },
    {
      "result_id": "CBM0045-R007",
      "paper_id": "CBM0045",
      "mixture_id": "CBM0045-IP0.2",
      "mixture_original_id": "IP0.2",
      "property": "compressive_strength",
      "age_days": 28,
      "unit": "MPa",
      "table_value": 22.7,
      "recommended_value": null,
      "final_value": 22.7,
      "value_status": "exact_table_value",
      "is_approximate": false,
      "estimated_error_mpa": null,
      "curing_condition_id": "CBM0045-COND001",
      "testing_condition_id": "CBM0045-COND001",
      "evidence_ids": [
        "CBM0045_E002"
      ],
      "confidence": 0.95,
      "human_decision": "",
      "notes": "Mean value from standard deviation/mean table."
    },
    {
      "result_id": "CBM0045-R008",
      "paper_id": "CBM0045",
      "mixture_id": "CBM0045-IP0.3",
      "mixture_original_id": "IP0.3",
      "property": "compressive_strength",
      "age_days": 28,
      "unit": "MPa",
      "table_value": 22.8,
      "recommended_value": null,
      "final_value": 22.8,
      "value_status": "exact_table_value",
      "is_approximate": false,
      "estimated_error_mpa": null,
      "curing_condition_id": "CBM0045-COND001",
      "testing_condition_id": "CBM0045-COND001",
      "evidence_ids": [
        "CBM0045_E002"
      ],
      "confidence": 0.95,
      "human_decision": "",
      "notes": "Mean value from standard deviation/mean table."
    }
  ],
  "conditions": [
    {
      "condition_id": "CBM0045-COND001",
      "paper_id": "CBM0045",
      "condition_type": "testing",
      "applies_to": "GP and IP polypropylene fiber LLSCC mixes",
      "specimen_type": "6 specimens per mixture",
      "temperature_c": null,
      "rh_pct": null,
      "curing_method": "",
      "demould_time_days": null,
      "test_age_days": 28,
      "test_method": "compressive strength",
      "test_standard": "",
      "specimen_geometry": "",
      "exposure_solution": "",
      "exposure_duration_days": null,
      "evidence_ids": [
        "CBM0045_E002"
      ],
      "confidence": 0.9,
      "human_decision": "",
      "notes": ""
    }
  ],
  "figures": [],
  "evidence": [
    {
      "evidence_id": "CBM0045_E001",
      "paper_id": "CBM0045",
      "source_modality": "table",
      "page": 4,
      "source_location": "Table 4",
      "evidence_text": "Fiber mixes GP0.1/0.2/0.3 and IP0.1/0.2/0.3 list natural aggregates, LECA aggregates, cement 500, silica fume 47 or 48, limestone 200, water 160, superplasticizer 17.20 or 18.68, and polypropylene fiber 0.9/1.8/2.7 kg/m3.",
      "supports": "mix proportions",
      "confidence": 0.95,
      "human_decision": "",
      "notes": ""
    },
    {
      "evidence_id": "CBM0045_E002",
      "paper_id": "CBM0045",
      "source_modality": "table",
      "page": 7,
      "source_location": "Table 7",
      "evidence_text": "28-day compressive strength mean values (MPa): GP0.0 25.3, GP0.1 24.6, GP0.2 26.3, GP0.3 24.6, IP0.0 21.5, IP0.1 21.7, IP0.2 22.7, IP0.3 22.8.",
      "supports": "compressive strengths",
      "confidence": 0.95,
      "human_decision": "",
      "notes": ""
    }
  ],
  "review_queue": [],
  "quality": {
    "overall_confidence": 0.94,
    "direct_insert_count": 8,
    "review_count": 0,
    "needs_human_review": false,
    "main_risks": []
  }
}
