Repository: Yanjie-Bill/Cement-database

File: llm_run/production/CBM0107/extraction.json (part 2 of 2)
{
      "mixture_id": "CBM0107_MK5",
      "mixture_original_id": "MK5",
      "property": "compressive_strength",
      "age_days": 1,
      "unit": "N/mm2",
      "table_value": 49.4,
      "recommended_value": 49.4,
      "final_value": 49.4,
      "value_status": "exact_table_value",
      "is_approximate": false,
      "estimated_error_mpa": null,
      "curing_condition_id": "CBM0107_COND01",
      "testing_condition_id": "CBM0107_COND01",
      "evidence_ids": [
        "CBM0107_E003"
      ],
      "confidence": 0.97,
      "human_decision": "",
      "notes": ""
    },
    {
      "result_id": "CBM0107_R030",
      "paper_id": "CBM0107",
      "mixture_id": "CBM0107_MK5",
      "mixture_original_id": "MK5",
      "property": "compressive_strength",
      "age_days": 3,
      "unit": "N/mm2",
      "table_value": 70.6,
      "recommended_value": 70.6,
      "final_value": 70.6,
      "value_status": "exact_table_value",
      "is_approximate": false,
      "estimated_error_mpa": null,
      "curing_condition_id": "CBM0107_COND01",
      "testing_condition_id": "CBM0107_COND01",
      "evidence_ids": [
        "CBM0107_E003"
      ],
      "confidence": 0.97,
      "human_decision": "",
      "notes": ""
    },
    {
      "result_id": "CBM0107_R031",
      "paper_id": "CBM0107",
      "mixture_id": "CBM0107_MK5",
      "mixture_original_id": "MK5",
      "property": "compressive_strength",
      "age_days": 7,
      "unit": "N/mm2",
      "table_value": 79.0,
      "recommended_value": 79.0,
      "final_value": 79.0,
      "value_status": "exact_table_value",
      "is_approximate": false,
      "estimated_error_mpa": null,
      "curing_condition_id": "CBM0107_COND01",
      "testing_condition_id": "CBM0107_COND01",
      "evidence_ids": [
        "CBM0107_E003"
      ],
      "confidence": 0.97,
      "human_decision": "",
      "notes": ""
    },
    {
      "result_id": "CBM0107_R032",
      "paper_id": "CBM0107",
      "mixture_id": "CBM0107_MK5",
      "mixture_original_id": "MK5",
      "property": "compressive_strength",
      "age_days": 28,
      "unit": "N/mm2",
      "table_value": 91.5,
      "recommended_value": 91.5,
      "final_value": 91.5,
      "value_status": "exact_table_value",
      "is_approximate": false,
      "estimated_error_mpa": null,
      "curing_condition_id": "CBM0107_COND01",
      "testing_condition_id": "CBM0107_COND01",
      "evidence_ids": [
        "CBM0107_E003"
      ],
      "confidence": 0.97,
      "human_decision": "",
      "notes": ""
    },
    {
      "result_id": "CBM0107_R033",
      "paper_id": "CBM0107",
      "mixture_id": "CBM0107_MK5",
      "mixture_original_id": "MK5",
      "property": "compressive_strength",
      "age_days": 90,
      "unit": "N/mm2",
      "table_value": 99.3,
      "recommended_value": 99.3,
      "final_value": 99.3,
      "value_status": "exact_table_value",
      "is_approximate": false,
      "estimated_error_mpa": null,
      "curing_condition_id": "CBM0107_COND01",
      "testing_condition_id": "CBM0107_COND01",
      "evidence_ids": [
        "CBM0107_E003"
      ],
      "confidence": 0.97,
      "human_decision": "",
      "notes": ""
    },
    {
      "result_id": "CBM0107_R034",
      "paper_id": "CBM0107",
      "mixture_id": "CBM0107_MK5",
      "mixture_original_id": "MK5",
      "property": "compressive_strength",
      "age_days": 180,
      "unit": "N/mm2",
      "table_value": 104.0,
      "recommended_value": 104.0,
      "final_value": 104.0,
      "value_status": "exact_table_value",
      "is_approximate": false,
      "estimated_error_mpa": null,
      "curing_condition_id": "CBM0107_COND01",
      "testing_condition_id": "CBM0107_COND01",
      "evidence_ids": [
        "CBM0107_E003"
      ],
      "confidence": 0.97,
      "human_decision": "",
      "notes": ""
    },
    {
      "result_id": "CBM0107_R035",
      "paper_id": "CBM0107",
      "mixture_id": "CBM0107_MK5",
      "mixture_original_id": "MK5",
      "property": "compressive_strength",
      "age_days": 365,
      "unit": "N/mm2",
      "table_value": 107.0,
      "recommended_value": 107.0,
      "final_value": 107.0,
      "value_status": "exact_table_value",
      "is_approximate": false,
      "estimated_error_mpa": null,
      "curing_condition_id": "CBM0107_COND01",
      "testing_condition_id": "CBM0107_COND01",
      "evidence_ids": [
        "CBM0107_E003"
      ],
      "confidence": 0.97,
      "human_decision": "",
      "notes": ""
    },
    {
      "result_id": "CBM0107_R036",
      "paper_id": "CBM0107",
      "mixture_id": "CBM0107_MK10",
      "mixture_original_id": "MK10",
      "property": "compressive_strength",
      "age_days": 1,
      "unit": "N/mm2",
      "table_value": 45.3,
      "recommended_value": 45.3,
      "final_value": 45.3,
      "value_status": "exact_table_value",
      "is_approximate": false,
      "estimated_error_mpa": null,
      "curing_condition_id": "CBM0107_COND01",
      "testing_condition_id": "CBM0107_COND01",
      "evidence_ids": [
        "CBM0107_E003"
      ],
      "confidence": 0.97,
      "human_decision": "",
      "notes": ""
    },
    {
      "result_id": "CBM0107_R037",
      "paper_id": "CBM0107",
      "mixture_id": "CBM0107_MK10",
      "mixture_original_id": "MK10",
      "property": "compressive_strength",
      "age_days": 3,
      "unit": "N/mm2",
      "table_value": 69.8,
      "recommended_value": 69.8,
      "final_value": 69.8,
      "value_status": "exact_table_value",
      "is_approximate": false,
      "estimated_error_mpa": null,
      "curing_condition_id": "CBM0107_COND01",
      "testing_condition_id": "CBM0107_COND01",
      "evidence_ids": [
        "CBM0107_E003"
      ],
      "confidence": 0.97,
      "human_decision": "",
      "notes": ""
    },
    {
      "result_id": "CBM0107_R038",
      "paper_id": "CBM0107",
      "mixture_id": "CBM0107_MK10",
      "mixture_original_id": "MK10",
      "property": "compressive_strength",
      "age_days": 7,
      "unit": "N/mm2",
      "table_value": 83.0,
      "recommended_value": 83.0,
      "final_value": 83.0,
      "value_status": "exact_table_value",
      "is_approximate": false,
      "estimated_error_mpa": null,
      "curing_condition_id": "CBM0107_COND01",
      "testing_condition_id": "CBM0107_COND01",
      "evidence_ids": [
        "CBM0107_E003"
      ],
      "confidence": 0.97,
      "human_decision": "",
      "notes": ""
    },
    {
      "result_id": "CBM0107_R039",
      "paper_id": "CBM0107",
      "mixture_id": "CBM0107_MK10",
      "mixture_original_id": "MK10",
      "property": "compressive_strength",
      "age_days": 28,
      "unit": "N/mm2",
      "table_value": 103.7,
      "recommended_value": 103.7,
      "final_value": 103.7,
      "value_status": "exact_table_value",
      "is_approximate": false,
      "estimated_error_mpa": null,
      "curing_condition_id": "CBM0107_COND01",
      "testing_condition_id": "CBM0107_COND01",
      "evidence_ids": [
        "CBM0107_E003"
      ],
      "confidence": 0.97,
      "human_decision": "",
      "notes": ""
    },
    {
      "result_id": "CBM0107_R040",
      "paper_id": "CBM0107",
      "mixture_id": "CBM0107_MK10",
      "mixture_original_id": "MK10",
      "property": "compressive_strength",
      "age_days": 90,
      "unit": "N/mm2",
      "table_value": 106.7,
      "recommended_value": 106.7,
      "final_value": 106.7,
      "value_status": "exact_table_value",
      "is_approximate": false,
      "estimated_error_mpa": null,
      "curing_condition_id": "CBM0107_COND01",
      "testing_condition_id": "CBM0107_COND01",
      "evidence_ids": [
        "CBM0107_E003"
      ],
      "confidence": 0.97,
      "human_decision": "",
      "notes": ""
    },
    {
      "result_id": "CBM0107_R041",
      "paper_id": "CBM0107",
      "mixture_id": "CBM0107_MK10",
      "mixture_original_id": "MK10",
      "property": "compressive_strength",
      "age_days": 180,
      "unit": "N/mm2",
      "table_value": 107.9,
      "recommended_value": 107.9,
      "final_value": 107.9,
      "value_status": "exact_table_value",
      "is_approximate": false,
      "estimated_error_mpa": null,
      "curing_condition_id": "CBM0107_COND01",
      "testing_condition_id": "CBM0107_COND01",
      "evidence_ids": [
        "CBM0107_E003"
      ],
      "confidence": 0.97,
      "human_decision": "",
      "notes": ""
    },
    {
      "result_id": "CBM0107_R042",
      "paper_id": "CBM0107",
      "mixture_id": "CBM0107_MK10",
      "mixture_original_id": "MK10",
      "property": "compressive_strength",
      "age_days": 365,
      "unit": "N/mm2",
      "table_value": 110.0,
      "recommended_value": 110.0,
      "final_value": 110.0,
      "value_status": "exact_table_value",
      "is_approximate": false,
      "estimated_error_mpa": null,
      "curing_condition_id": "CBM0107_COND01",
      "testing_condition_id": "CBM0107_COND01",
      "evidence_ids": [
        "CBM0107_E003"
      ],
      "confidence": 0.97,
      "human_decision": "",
      "notes": ""
    },
    {
      "result_id": "CBM0107_R043",
      "paper_id": "CBM0107",
      "mixture_id": "CBM0107_MK15",
      "mixture_original_id": "MK15",
      "property": "compressive_strength",
      "age_days": 1,
      "unit": "N/mm2",
      "table_value": 42.2,
      "recommended_value": 42.2,
      "final_value": 42.2,
      "value_status": "exact_table_value",
      "is_approximate": false,
      "estimated_error_mpa": null,
      "curing_condition_id": "CBM0107_COND01",
      "testing_condition_id": "CBM0107_COND01",
      "evidence_ids": [
        "CBM0107_E003"
      ],
      "confidence": 0.97,
      "human_decision": "",
      "notes": ""
    },
    {
      "result_id": "CBM0107_R044",
      "paper_id": "CBM0107",
      "mixture_id": "CBM0107_MK15",
      "mixture_original_id": "MK15",
      "property": "compressive_strength",
      "age_days": 3,
      "unit": "N/mm2",
      "table_value": 68.0,
      "recommended_value": 68.0,
      "final_value": 68.0,
      "value_status": "exact_table_value",
      "is_approximate": false,
      "estimated_error_mpa": null,
      "curing_condition_id": "CBM0107_COND01",
      "testing_condition_id": "CBM0107_COND01",
      "evidence_ids": [
        "CBM0107_E003"
      ],
      "confidence": 0.97,
      "human_decision": "",
      "notes": ""
    },
    {
      "result_id": "CBM0107_R045",
      "paper_id": "CBM0107",
      "mixture_id": "CBM0107_MK15",
      "mixture_original_id": "MK15",
      "property": "compressive_strength",
      "age_days": 7,
      "unit": "N/mm2",
      "table_value": 83.8,
      "recommended_value": 83.8,
      "final_value": 83.8,
      "value_status": "exact_table_value",
      "is_approximate": false,
      "estimated_error_mpa": null,
      "curing_condition_id": "CBM0107_COND01",
      "testing_condition_id": "CBM0107_COND01",
      "evidence_ids": [
        "CBM0107_E003"
      ],
      "confidence": 0.97,
      "human_decision": "",
      "notes": ""
    },
    {
      "result_id": "CBM0107_R046",
      "paper_id": "CBM0107",
      "mixture_id": "CBM0107_MK15",
      "mixture_original_id": "MK15",
      "property": "compressive_strength",
      "age_days": 28,
      "unit": "N/mm2",
      "table_value": 103.4,
      "recommended_value": 103.4,
      "final_value": 103.4,
      "value_status": "exact_table_value",
      "is_approximate": false,
      "estimated_error_mpa": null,
      "curing_condition_id": "CBM0107_COND01",
      "testing_condition_id": "CBM0107_COND01",
      "evidence_ids": [
        "CBM0107_E003"
      ],
      "confidence": 0.97,
      "human_decision": "",
      "notes": ""
    },
    {
      "result_id": "CBM0107_R047",
      "paper_id": "CBM0107",
      "mixture_id": "CBM0107_MK15",
      "mixture_original_id": "MK15",
      "property": "compressive_strength",
      "age_days": 90,
      "unit": "N/mm2",
      "table_value": 105.4,
      "recommended_value": 105.4,
      "final_value": 105.4,
      "value_status": "exact_table_value",
      "is_approximate": false,
      "estimated_error_mpa": null,
      "curing_condition_id": "CBM0107_COND01",
      "testing_condition_id": "CBM0107_COND01",
      "evidence_ids": [
        "CBM0107_E003"
      ],
      "confidence": 0.97,
      "human_decision": "",
      "notes": ""
    },
    {
      "result_id": "CBM0107_R048",
      "paper_id": "CBM0107",
      "mixture_id": "CBM0107_MK15",
      "mixture_original_id": "MK15",
      "property": "compressive_strength",
      "age_days": 180,
      "unit": "N/mm2",
      "table_value": 106.8,
      "recommended_value": 106.8,
      "final_value": 106.8,
      "value_status": "exact_table_value",
      "is_approximate": false,
      "estimated_error_mpa": null,
      "curing_condition_id": "CBM0107_COND01",
      "testing_condition_id": "CBM0107_COND01",
      "evidence_ids": [
        "CBM0107_E003"
      ],
      "confidence": 0.97,
      "human_decision": "",
      "notes": ""
    },
    {
      "result_id": "CBM0107_R049",
      "paper_id": "CBM0107",
      "mixture_id": "CBM0107_MK15",
      "mixture_original_id": "MK15",
      "property": "compressive_strength",
      "age_days": 365,
      "unit": "N/mm2",
      "table_value": 109.0,
      "recommended_value": 109.0,
      "final_value": 109.0,
      "value_status": "exact_table_value",
      "is_approximate": false,
      "estimated_error_mpa": null,
      "curing_condition_id": "CBM0107_COND01",
      "testing_condition_id": "CBM0107_COND01",
      "evidence_ids": [
        "CBM0107_E003"
      ],
      "confidence": 0.97,
      "human_decision": "",
      "notes": ""
    },
    {
      "result_id": "CBM0107_R050",
      "paper_id": "CBM0107",
      "mixture_id": "CBM0107_FA10",
      "mixture_original_id": "FA10",
      "property": "compressive_strength",
      "age_days": 1,
      "unit": "N/mm2",
      "table_value": 39.8,
      "recommended_value": 39.8,
      "final_value": 39.8,
      "value_status": "exact_table_value",
      "is_approximate": false,
      "estimated_error_mpa": null,
      "curing_condition_id": "CBM0107_COND01",
      "testing_condition_id": "CBM0107_COND01",
      "evidence_ids": [
        "CBM0107_E003"
      ],
      "confidence": 0.97,
      "human_decision": "",
      "notes": ""
    },
    {
      "result_id": "CBM0107_R051",
      "paper_id": "CBM0107",
      "mixture_id": "CBM0107_FA10",
      "mixture_original_id": "FA10",
      "property": "compressive_strength",
      "age_days": 3,
      "unit": "N/mm2",
      "table_value": 62.6,
      "recommended_value": 62.6,
      "final_value": 62.6,
      "value_status": "exact_table_value",
      "is_approximate": false,
      "estimated_error_mpa": null,
      "curing_condition_id": "CBM0107_COND01",
      "testing_condition_id": "CBM0107_COND01",
      "evidence_ids": [
        "CBM0107_E003"
      ],
      "confidence": 0.97,
      "human_decision": "",
      "notes": ""
    },
    {
      "result_id": "CBM0107_R052",
      "paper_id": "CBM0107",
      "mixture_id": "CBM0107_FA10",
      "mixture_original_id": "FA10",
      "property": "compressive_strength",
      "age_days": 7,
      "unit": "N/mm2",
      "table_value": 71.7,
      "recommended_value": 71.7,
      "final_value": 71.7,
      "value_status": "exact_table_value",
      "is_approximate": false,
      "estimated_error_mpa": null,
      "curing_condition_id": "CBM0107_COND01",
      "testing_condition_id": "CBM0107_COND01",
      "evidence_ids": [
        "CBM0107_E003"
      ],
      "confidence": 0.97,
      "human_decision": "",
      "notes": ""
    },
    {
      "result_id": "CBM0107_R053",
      "paper_id": "CBM0107",
      "mixture_id": "CBM0107_FA10",
      "mixture_original_id": "FA10",
      "property": "compressive_strength",
      "age_days": 28,
      "unit": "N/mm2",
      "table_value": 85.7,
      "recommended_value": 85.7,
      "final_value": 85.7,
      "value_status": "exact_table_value",
      "is_approximate": false,
      "estimated_error_mpa": null,
      "curing_condition_id": "CBM0107_COND01",
      "testing_condition_id": "CBM0107_COND01",
      "evidence_ids": [
        "CBM0107_E003"
      ],
      "confidence": 0.97,
      "human_decision": "",
      "notes": ""
    },
    {
      "result_id": "CBM0107_R054",
      "paper_id": "CBM0107",
      "mixture_id": "CBM0107_FA10",
      "mixture_original_id": "FA10",
      "property": "compressive_strength",
      "age_days": 90,
      "unit": "N/mm2",
      "table_value": 97.5,
      "recommended_value": 97.5,
      "final_value": 97.5,
      "value_status": "exact_table_value",
      "is_approximate": false,
      "estimated_error_mpa": null,
      "curing_condition_id": "CBM0107_COND01",
      "testing_condition_id": "CBM0107_COND01",
      "evidence_ids": [
        "CBM0107_E003"
      ],
      "confidence": 0.97,
      "human_decision": "",
      "notes": ""
    },
    {
      "result_id": "CBM0107_R055",
      "paper_id": "CBM0107",
      "mixture_id": "CBM0107_FA10",
      "mixture_original_id": "FA10",
      "property": "compressive_strength",
      "age_days": 180,
      "unit": "N/mm2",
      "table_value": 106.0,
      "recommended_value": 106.0,
      "final_value": 106.0,
      "value_status": "exact_table_value",
      "is_approximate": false,
      "estimated_error_mpa": null,
      "curing_condition_id": "CBM0107_COND01",
      "testing_condition_id": "CBM0107_COND01",
      "evidence_ids": [
        "CBM0107_E003"
      ],
      "confidence": 0.97,
      "human_decision": "",
      "notes": ""
    },
    {
      "result_id": "CBM0107_R056",
      "paper_id": "CBM0107",
      "mixture_id": "CBM0107_FA10",
      "mixture_original_id": "FA10",
      "property": "compressive_strength",
      "age_days": 365,
      "unit": "N/mm2",
      "table_value": 109.5,
      "recommended_value": 109.5,
      "final_value": 109.5,
      "value_status": "exact_table_value",
      "is_approximate": false,
      "estimated_error_mpa": null,
      "curing_condition_id": "CBM0107_COND01",
      "testing_condition_id": "CBM0107_COND01",
      "evidence_ids": [
        "CBM0107_E003"
      ],
      "confidence": 0.97,
      "human_decision": "",
      "notes": ""
    },
    {
      "result_id": "CBM0107_R057",
      "paper_id": "CBM0107",
      "mixture_id": "CBM0107_FA20",
      "mixture_original_id": "FA20",
      "property": "compressive_strength",
      "age_days": 1,
      "unit": "N/mm2",
      "table_value": 28.9,
      "recommended_value": 28.9,
      "final_value": 28.9,
      "value_status": "exact_table_value",
      "is_approximate": false,
      "estimated_error_mpa": null,
      "curing_condition_id": "CBM0107_COND01",
      "testing_condition_id": "CBM0107_COND01",
      "evidence_ids": [
        "CBM0107_E003"
      ],
      "confidence": 0.97,
      "human_decision": "",
      "notes": ""
    },
    {
      "result_id": "CBM0107_R058",
      "paper_id": "CBM0107",
      "mixture_id": "CBM0107_FA20",
      "mixture_original_id": "FA20",
      "property": "compressive_strength",
      "age_days": 3,
      "unit": "N/mm2",
      "table_value": 58.0,
      "recommended_value": 58.0,
      "final_value": 58.0,
      "value_status": "exact_table_value",
      "is_approximate": false,
      "estimated_error_mpa": null,
      "curing_condition_id": "CBM0107_COND01",
      "testing_condition_id": "CBM0107_COND01",
      "evidence_ids": [
        "CBM0107_E003"
      ],
      "confidence": 0.97,
      "human_decision": "",
      "notes": ""
    },
    {
      "result_id": "CBM0107_R059",
      "paper_id": "CBM0107",
      "mixture_id": "CBM0107_FA20",
      "mixture_original_id": "FA20",
      "property": "compressive_strength",
      "age_days": 7,
      "unit": "N/mm2",
      "table_value": 69.6,
      "recommended_value": 69.6,
      "final_value": 69.6,
      "value_status": "exact_table_value",
      "is_approximate": false,
      "estimated_error_mpa": null,
      "curing_condition_id": "CBM0107_COND01",
      "testing_condition_id": "CBM0107_COND01",
      "evidence_ids": [
        "CBM0107_E003"
      ],
      "confidence": 0.97,
      "human_decision": "",
      "notes": ""
    },
    {
      "result_id": "CBM0107_R060",
      "paper_id": "CBM0107",
      "mixture_id": "CBM0107_FA20",
      "mixture_original_id": "FA20",
      "property": "compressive_strength",
      "age_days": 28,
      "unit": "N/mm2",
      "table_value": 84.3,
      "recommended_value": 84.3,
      "final_value": 84.3,
      "value_status": "exact_table_value",
      "is_approximate": false,
      "estimated_error_mpa": null,
      "curing_condition_id": "CBM0107_COND01",
      "testing_condition_id": "CBM0107_COND01",
      "evidence_ids": [
        "CBM0107_E003"
      ],
      "confidence": 0.97,
      "human_decision": "",
      "notes": ""
    },
    {
      "result_id": "CBM0107_R061",
      "paper_id": "CBM0107",
      "mixture_id": "CBM0107_FA20",
      "mixture_original_id": "FA20",
      "property": "compressive_strength",
      "age_days": 90,
      "unit": "N/mm2",
      "table_value": 100.0,
      "recommended_value": 100.0,
      "final_value": 100.0,
      "value_status": "exact_table_value",
      "is_approximate": false,
      "estimated_error_mpa": null,
      "curing_condition_id": "CBM0107_COND01",
      "testing_condition_id": "CBM0107_COND01",
      "evidence_ids": [
        "CBM0107_E003"
      ],
      "confidence": 0.97,
      "human_decision": "",
      "notes": ""
    },
    {
      "result_id": "CBM0107_R062",
      "paper_id": "CBM0107",
      "mixture_id": "CBM0107_FA20",
      "mixture_original_id": "FA20",
      "property": "compressive_strength",
      "age_days": 180,
      "unit": "N/mm2",
      "table_value": 109.9,
      "recommended_value": 109.9,
      "final_value": 109.9,
      "value_status": "exact_table_value",
      "is_approximate": false,
      "estimated_error_mpa": null,
      "curing_condition_id": "CBM0107_COND01",
      "testing_condition_id": "CBM0107_COND01",
      "evidence_ids": [
        "CBM0107_E003"
      ],
      "confidence": 0.97,
      "human_decision": "",
      "notes": ""
    },
    {
      "result_id": "CBM0107_R063",
      "paper_id": "CBM0107",
      "mixture_id": "CBM0107_FA20",
      "mixture_original_id": "FA20",
      "property": "compressive_strength",
      "age_days": 365,
      "unit": "N/mm2",
      "table_value": 116.8,
      "recommended_value": 116.8,
      "final_value": 116.8,
      "value_status": "exact_table_value",
      "is_approximate": false,
      "estimated_error_mpa": null,
      "curing_condition_id": "CBM0107_COND01",
      "testing_condition_id": "CBM0107_COND01",
      "evidence_ids": [
        "CBM0107_E003"
      ],
      "confidence": 0.97,
      "human_decision": "",
      "notes": ""
    },
    {
      "result_id": "CBM0107_R064",
      "paper_id": "CBM0107",
      "mixture_id": "CBM0107_FA30",
      "mixture_original_id": "FA30",
      "property": "compressive_strength",
      "age_days": 1,
      "unit": "N/mm2",
      "table_value": 20.6,
      "recommended_value": 20.6,
      "final_value": 20.6,
      "value_status": "exact_table_value",
      "is_approximate": false,
      "estimated_error_mpa": null,
      "curing_condition_id": "CBM0107_COND01",
      "testing_condition_id": "CBM0107_COND01",
      "evidence_ids": [
        "CBM0107_E003"
      ],
      "confidence": 0.97,
      "human_decision": "",
      "notes": ""
    },
    {
      "result_id": "CBM0107_R065",
      "paper_id": "CBM0107",
      "mixture_id": "CBM0107_FA30",
      "mixture_original_id": "FA30",
      "property": "compressive_strength",
      "age_days": 3,
      "unit": "N/mm2",
      "table_value": 48.6,
      "recommended_value": 48.6,
      "final_value": 48.6,
      "value_status": "exact_table_value",
      "is_approximate": false,
      "estimated_error_mpa": null,
      "curing_condition_id": "CBM0107_COND01",
      "testing_condition_id": "CBM0107_COND01",
      "evidence_ids": [
        "CBM0107_E003"
      ],
      "confidence": 0.97,
      "human_decision": "",
      "notes": ""
    },
    {
      "result_id": "CBM0107_R066",
      "paper_id": "CBM0107",
      "mixture_id": "CBM0107_FA30",
      "mixture_original_id": "FA30",
      "property": "compressive_strength",
      "age_days": 7,
      "unit": "N/mm2",
      "table_value": 61.6,
      "recommended_value": 61.6,
      "final_value": 61.6,
      "value_status": "exact_table_value",
      "is_approximate": false,
      "estimated_error_mpa": null,
      "curing_condition_id": "CBM0107_COND01",
      "testing_condition_id": "CBM0107_COND01",
      "evidence_ids": [
        "CBM0107_E003"
      ],
      "confidence": 0.97,
      "human_decision": "",
      "notes": ""
    },
    {
      "result_id": "CBM0107_R067",
      "paper_id": "CBM0107",
      "mixture_id": "CBM0107_FA30",
      "mixture_original_id": "FA30",
      "property": "compressive_strength",
      "age_days": 28,
      "unit": "N/mm2",
      "table_value": 82.1,
      "recommended_value": 82.1,
      "final_value": 82.1,
      "value_status": "exact_table_value",
      "is_approximate": false,
      "estimated_error_mpa": null,
      "curing_condition_id": "CBM0107_COND01",
      "testing_condition_id": "CBM0107_COND01",
      "evidence_ids": [
        "CBM0107_E003"
      ],
      "confidence": 0.97,
      "human_decision": "",
      "notes": ""
    },
    {
      "result_id": "CBM0107_R068",
      "paper_id": "CBM0107",
      "mixture_id": "CBM0107_FA30",
      "mixture_original_id": "FA30",
      "property": "compressive_strength",
      "age_days": 90,
      "unit": "N/mm2",
      "table_value": 97.9,
      "recommended_value": 97.9,
      "final_value": 97.9,
      "value_status": "exact_table_value",
      "is_approximate": false,
      "estimated_error_mpa": null,
      "curing_condition_id": "CBM0107_COND01",
      "testing_condition_id": "CBM0107_COND01",
      "evidence_ids": [
        "CBM0107_E003"
      ],
      "confidence": 0.97,
      "human_decision": "",
      "notes": ""
    },
    {
      "result_id": "CBM0107_R069",
      "paper_id": "CBM0107",
      "mixture_id": "CBM0107_FA30",
      "mixture_original_id": "FA30",
      "property": "compressive_strength",
      "age_days": 180,
      "unit": "N/mm2",
      "table_value": 109.2,
      "recommended_value": 109.2,
      "final_value": 109.2,
      "value_status": "exact_table_value",
      "is_approximate": false,
      "estimated_error_mpa": null,
      "curing_condition_id": "CBM0107_COND01",
      "testing_condition_id": "CBM0107_COND01",
      "evidence_ids": [
        "CBM0107_E003"
      ],
      "confidence": 0.97,
      "human_decision": "",
      "notes": ""
    },
    {
      "result_id": "CBM0107_R070",
      "paper_id": "CBM0107",
      "mixture_id": "CBM0107_FA30",
      "mixture_original_id": "FA30",
      "property": "compressive_strength",
      "age_days": 365,
      "unit": "N/mm2",
      "table_value": 117.9,
      "recommended_value": 117.9,
      "final_value": 117.9,
      "value_status": "exact_table_value",
      "is_approximate": false,
      "estimated_error_mpa": null,
      "curing_condition_id": "CBM0107_COND01",
      "testing_condition_id": "CBM0107_COND01",
      "evidence_ids": [
        "CBM0107_E003"
      ],
      "confidence": 0.97,
      "human_decision": "",
      "notes": ""
    },
    {
      "result_id": "CBM0107_R071",
      "paper_id": "CBM0107",
      "mixture_id": "CBM0107_GGBS20",
      "mixture_original_id": "GGBS20",
      "property": "compressive_strength",
      "age_days": 1,
      "unit": "N/mm2",
      "table_value": 30.9,
      "recommended_value": 30.9,
      "final_value": 30.9,
      "value_status": "exact_table_value",
      "is_approximate": false,
      "estimated_error_mpa": null,
      "curing_condition_id": "CBM0107_COND01",
      "testing_condition_id": "CBM0107_COND01",
      "evidence_ids": [
        "CBM0107_E003"
      ],
      "confidence": 0.97,
      "human_decision": "",
      "notes": ""
    },
    {
      "result_id": "CBM0107_R072",
      "paper_id": "CBM0107",
      "mixture_id": "CBM0107_GGBS20",
      "mixture_original_id": "GGBS20",
      "property": "compressive_strength",
      "age_days": 3,
      "unit": "N/mm2",
      "table_value": 61.5,
      "recommended_value": 61.5,
      "final_value": 61.5,
      "value_status": "exact_table_value",
      "is_approximate": false,
      "estimated_error_mpa": null,
      "curing_condition_id": "CBM0107_COND01",
      "testing_condition_id": "CBM0107_COND01",
      "evidence_ids": [
        "CBM0107_E003"
      ],
      "confidence": 0.97,
      "human_decision": "",
      "notes": ""
    },
    {
      "result_id": "CBM0107_R073",
      "paper_id": "CBM0107",
      "mixture_id": "CBM0107_GGBS20",
      "mixture_original_id": "GGBS20",
      "property": "compressive_strength",
      "age_days": 7,
      "unit": "N/mm2",
      "table_value": 79.6,
      "recommended_value": 79.6,
      "final_value": 79.6,
      "value_status": "exact_table_value",
      "is_approximate": false,
      "estimated_error_mpa": null,
      "curing_condition_id": "CBM0107_COND01",
      "testing_condition_id": "CBM0107_COND01",
      "evidence_ids": [
        "CBM0107_E003"
      ],
      "confidence": 0.97,
      "human_decision": "",
      "notes": ""
    },
    {
      "result_id": "CBM0107_R074",
      "paper_id": "CBM0107",
      "mixture_id": "CBM0107_GGBS20",
      "mixture_original_id": "GGBS20",
      "property": "compressive_strength",
      "age_days": 28,
      "unit": "N/mm2",
      "table_value": 95.3,
      "recommended_value": 95.3,
      "final_value": 95.3,
      "value_status": "exact_table_value",
      "is_approximate": false,
      "estimated_error_mpa": null,
      "curing_condition_id": "CBM0107_COND01",
      "testing_condition_id": "CBM0107_COND01",
      "evidence_ids": [
        "CBM0107_E003"
      ],
      "confidence": 0.97,
      "human_decision": "",
      "notes": ""
    },
    {
      "result_id": "CBM0107_R075",
      "paper_id": "CBM0107",
      "mixture_id": "CBM0107_GGBS20",
      "mixture_original_id": "GGBS20",
      "property": "compressive_strength",
      "age_days": 90,
      "unit": "N/mm2",
      "table_value": 103.8,
      "recommended_value": 103.8,
      "final_value": 103.8,
      "value_status": "exact_table_value",
      "is_approximate": false,
      "estimated_error_mpa": null,
      "curing_condition_id": "CBM0107_COND01",
      "testing_condition_id": "CBM0107_COND01",
      "evidence_ids": [
        "CBM0107_E003"
      ],
      "confidence": 0.97,
      "human_decision": "",
      "notes": ""
    },
    {
      "result_id": "CBM0107_R076",
      "paper_id": "CBM0107",
      "mixture_id": "CBM0107_GGBS20",
      "mixture_original_id": "GGBS20",
      "property": "compressive_strength",
      "age_days": 180,
      "unit": "N/mm2",
      "table_value": 109.6,
      "recommended_value": 109.6,
      "final_value": 109.6,
      "value_status": "exact_table_value",
      "is_approximate": false,
      "estimated_error_mpa": null,
      "curing_condition_id": "CBM0107_COND01",
      "testing_condition_id": "CBM0107_COND01",
      "evidence_ids": [
        "CBM0107_E003"
      ],
      "confidence": 0.97,
      "human_decision": "",
      "notes": ""
    },
    {
      "result_id": "CBM0107_R077",
      "paper_id": "CBM0107",
      "mixture_id": "CBM0107_GGBS20",
      "mixture_original_id": "GGBS20",
      "property": "compressive_strength",
      "age_days": 365,
      "unit": "N/mm2",
      "table_value": 111.2,
      "recommended_value": 111.2,
      "final_value": 111.2,
      "value_status": "exact_table_value",
      "is_approximate": false,
      "estimated_error_mpa": null,
      "curing_condition_id": "CBM0107_COND01",
      "testing_condition_id": "CBM0107_COND01",
      "evidence_ids": [
        "CBM0107_E003"
      ],
      "confidence": 0.97,
      "human_decision": "",
      "notes": ""
    },
    {
      "result_id": "CBM0107_R078",
      "paper_id": "CBM0107",
      "mixture_id": "CBM0107_GGBS40",
      "mixture_original_id": "GGBS40",
      "property": "compressive_strength",
      "age_days": 1,
      "unit": "N/mm2",
      "table_value": 19.5,
      "recommended_value": 19.5,
      "final_value": 19.5,
      "value_status": "exact_table_value",
      "is_approximate": false,
      "estimated_error_mpa": null,
      "curing_condition_id": "CBM0107_COND01",
      "testing_condition_id": "CBM0107_COND01",
      "evidence_ids": [
        "CBM0107_E003"
      ],
      "confidence": 0.97,
      "human_decision": "",
      "notes": ""
    },
    {
      "result_id": "CBM0107_R079",
      "paper_id": "CBM0107",
      "mixture_id": "CBM0107_GGBS40",
      "mixture_original_id": "GGBS40",
      "property": "compressive_strength",
      "age_days": 3,
      "unit": "N/mm2",
      "table_value": 51.7,
      "recommended_value": 51.7,
      "final_value": 51.7,
      "value_status": "exact_table_value",
      "is_approximate": false,
      "estimated_error_mpa": null,
      "curing_condition_id": "CBM0107_COND01",
      "testing_condition_id": "CBM0107_COND01",
      "evidence_ids": [
        "CBM0107_E003"
      ],
      "confidence": 0.97,
      "human_decision": "",
      "notes": ""
    },
    {
      "result_id": "CBM0107_R080",
      "paper_id": "CBM0107",
      "mixture_id": "CBM0107_GGBS40",
      "mixture_original_id": "GGBS40",
      "property": "compressive_strength",
      "age_days": 7,
      "unit": "N/mm2",
      "table_value": 73.9,
      "recommended_value": 73.9,
      "final_value": 73.9,
      "value_status": "exact_table_value",
      "is_approximate": false,
      "estimated_error_mpa": null,
      "curing_condition_id": "CBM0107_COND01",
      "testing_condition_id": "CBM0107_COND01",
      "evidence_ids": [
        "CBM0107_E003"
      ],
      "confidence": 0.97,
      "human_decision": "",
      "notes": ""
    },
    {
      "result_id": "CBM0107_R081",
      "paper_id": "CBM0107",
      "mixture_id": "CBM0107_GGBS40",
      "mixture_original_id": "GGBS40",
      "property": "compressive_strength",
      "age_days": 28,
      "unit": "N/mm2",
      "table_value": 87.6,
      "recommended_value": 87.6,
      "final_value": 87.6,
      "value_status": "exact_table_value",
      "is_approximate": false,
      "estimated_error_mpa": null,
      "curing_condition_id": "CBM0107_COND01",
      "testing_condition_id": "CBM0107_COND01",
      "evidence_ids": [
        "CBM0107_E003"
      ],
      "confidence": 0.97,
      "human_decision": "",
      "notes": ""
    },
    {
      "result_id": "CBM0107_R082",
      "paper_id": "CBM0107",
      "mixture_id": "CBM0107_GGBS40",
      "mixture_original_id": "GGBS40",
      "property": "compressive_strength",
      "age_days": 90,
      "unit": "N/mm2",
      "table_value": 99.0,
      "recommended_value": 99.0,
      "final_value": 99.0,
      "value_status": "exact_table_value",
      "is_approximate": false,
      "estimated_error_mpa": null,
      "curing_condition_id": "CBM0107_COND01",
      "testing_condition_id": "CBM0107_COND01",
      "evidence_ids": [
        "CBM0107_E003"
      ],
      "confidence": 0.97,
      "human_decision": "",
      "notes": ""
    },
    {
      "result_id": "CBM0107_R083",
      "paper_id": "CBM0107",
      "mixture_id": "CBM0107_GGBS40",
      "mixture_original_id": "GGBS40",
      "property": "compressive_strength",
      "age_days": 180,
      "unit": "N/mm2",
      "table_value": 102.9,
      "recommended_value": 102.9,
      "final_value": 102.9,
      "value_status": "exact_table_value",
      "is_approximate": false,
      "estimated_error_mpa": null,
      "curing_condition_id": "CBM0107_COND01",
      "testing_condition_id": "CBM0107_COND01",
      "evidence_ids": [
        "CBM0107_E003"
      ],
      "confidence": 0.97,
      "human_decision": "",
      "notes": ""
    },
    {
      "result_id": "CBM0107_R084",
      "paper_id": "CBM0107",
      "mixture_id": "CBM0107_GGBS40",
      "mixture_original_id": "GGBS40",
      "property": "compressive_strength",
      "age_days": 365,
      "unit": "N/mm2",
      "table_value": 104.6,
      "recommended_value": 104.6,
      "final_value": 104.6,
      "value_status": "exact_table_value",
      "is_approximate": false,
      "estimated_error_mpa": null,
      "curing_condition_id": "CBM0107_COND01",
      "testing_condition_id": "CBM0107_COND01",
      "evidence_ids": [
        "CBM0107_E003"
      ],
      "confidence": 0.97,
      "human_decision": "",
      "notes": ""
    },
    {
      "result_id": "CBM0107_R085",
      "paper_id": "CBM0107",
      "mixture_id": "CBM0107_GGBS60",
      "mixture_original_id": "GGBS60",
      "property": "compressive_strength",
      "age_days": 1,
      "unit": "N/mm2",
      "table_value": 2.0,
      "recommended_value": 2.0,
      "final_value": 2.0,
      "value_status": "exact_table_value",
      "is_approximate": false,
      "estimated_error_mpa": null,
      "curing_condition_id": "CBM0107_COND01",
      "testing_condition_id": "CBM0107_COND01",
      "evidence_ids": [
        "CBM0107_E003"
      ],
      "confidence": 0.97,
      "human_decision": "",
      "notes": ""
    },
    {
      "result_id": "CBM0107_R086",
      "paper_id": "CBM0107",
      "mixture_id": "CBM0107_GGBS60",
      "mixture_original_id": "GGBS60",
      "property": "compressive_strength",
      "age_days": 3,
      "unit": "N/mm2",
      "table_value": 32.2,
      "recommended_value": 32.2,
      "final_value": 32.2,
      "value_status": "exact_table_value",
      "is_approximate": false,
      "estimated_error_mpa": null,
      "curing_condition_id": "CBM0107_COND01",
      "testing_condition_id": "CBM0107_COND01",
      "evidence_ids": [
        "CBM0107_E003"
      ],
      "confidence": 0.97,
      "human_decision": "",
      "notes": ""
    },
    {
      "result_id": "CBM0107_R087",
      "paper_id": "CBM0107",
      "mixture_id": "CBM0107_GGBS60",
      "mixture_original_id": "GGBS60",
      "property": "compressive_strength",
      "age_days": 7,
      "unit": "N/mm2",
      "table_value": 57.6,
      "recommended_value": 57.6,
      "final_value": 57.6,
      "value_status": "exact_table_value",
      "is_approximate": false,
      "estimated_error_mpa": null,
      "curing_condition_id": "CBM0107_COND01",
      "testing_condition_id": "CBM0107_COND01",
      "evidence_ids": [
        "CBM0107_E003"
      ],
      "confidence": 0.97,
      "human_decision": "",
      "notes": ""
    },
    {
      "result_id": "CBM0107_R088",
      "paper_id": "CBM0107",
      "mixture_id": "CBM0107_GGBS60",
      "mixture_original_id": "GGBS60",
      "property": "compressive_strength",
      "age_days": 28,
      "unit": "N/mm2",
      "table_value": 86.7,
      "recommended_value": 86.7,
      "final_value": 86.7,
      "value_status": "exact_table_value",
      "is_approximate": false,
      "estimated_error_mpa": null,
      "curing_condition_id": "CBM0107_COND01",
      "testing_condition_id": "CBM0107_COND01",
      "evidence_ids": [
        "CBM0107_E003"
      ],
      "confidence": 0.97,
      "human_decision": "",
      "notes": ""
    },
    {
      "result_id": "CBM0107_R089",
      "paper_id": "CBM0107",
      "mixture_id": "CBM0107_GGBS60",
      "mixture_original_id": "GGBS60",
      "property": "compressive_strength",
      "age_days": 90,
      "unit": "N/mm2",
      "table_value": 97.7,
      "recommended_value": 97.7,
      "final_value": 97.7,
      "value_status": "exact_table_value",
      "is_approximate": false,
      "estimated_error_mpa": null,
      "curing_condition_id": "CBM0107_COND01",
      "testing_condition_id": "CBM0107_COND01",
      "evidence_ids": [
        "CBM0107_E003"
      ],
      "confidence": 0.97,
      "human_decision": "",
      "notes": ""
    },
    {
      "result_id": "CBM0107_R090",
      "paper_id": "CBM0107",
      "mixture_id": "CBM0107_GGBS60",
      "mixture_original_id": "GGBS60",
      "property": "compressive_strength",
      "age_days": 180,
      "unit": "N/mm2",
      "table_value": 99.9,
      "recommended_value": 99.9,
      "final_value": 99.9,
      "value_status": "exact_table_value",
      "is_approximate": false,
      "estimated_error_mpa": null,
      "curing_condition_id": "CBM0107_COND01",
      "testing_condition_id": "CBM0107_COND01",
      "evidence_ids": [
        "CBM0107_E003"
      ],
      "confidence": 0.97,
      "human_decision": "",
      "notes": ""
    },
    {
      "result_id": "CBM0107_R091",
      "paper_id": "CBM0107",
      "mixture_id": "CBM0107_GGBS60",
      "mixture_original_id": "GGBS60",
      "property": "compressive_strength",
      "age_days": 365,
      "unit": "N/mm2",
      "table_value": 102.5,
      "recommended_value": 102.5,
      "final_value": 102.5,
      "value_status": "exact_table_value",
      "is_approximate": false,
      "estimated_error_mpa": null,
      "curing_condition_id": "CBM0107_COND01",
      "testing_condition_id": "CBM0107_COND01",
      "evidence_ids": [
        "CBM0107_E003"
      ],
      "confidence": 0.97,
      "human_decision": "",
      "notes": ""
    }
  ],
  "conditions": [
    {
      "condition_id": "CBM0107_COND01",
      "paper_id": "CBM0107",
      "condition_type": "testing",
      "applies_to": "all HSC mixes",
      "specimen_type": "cube",
      "temperature_c": null,
      "rh_pct": null,
      "curing_method": "",
      "demould_time_days": null,
      "test_age_days": "1, 3, 7, 28, 90, 180, 365",
      "test_method": "cube compressive strength",
      "test_standard": "",
      "specimen_geometry": "",
      "exposure_solution": "",
      "exposure_duration_days": null,
      "evidence_ids": [
        "CBM0107_E002",
        "CBM0107_E003"
      ],
      "confidence": 0.84,
      "human_decision": "",
      "notes": "Packet confirms cube compressive-strength results but does not expose full test standard details."
    }
  ],
  "figures": [],
  "evidence": [
    {
      "evidence_id": "CBM0107_E001",
      "paper_id": "CBM0107",
      "source_modality": "text",
      "page": 1,
      "source_location": "page 1 title/abstract",
      "evidence_text": "Inﬂuence of supplementary cementitious materials on engineering properties of high strength concrete M.A. Megat Johari a,⇑, J.J. Brooks b, Shahid Kabir a, Patrice Rivard c a School of Civil Engineering, Universiti Sains Malaysia, Malaysia b School of Civil Engineering, University of Leeds, United Kingdom c University of Sherbrooke, Sherbrooke, Quebec, Canada article info Article history: Received 24 May 2009 Received in revised form 27 November 2010 Accepted 7 December 2010 Available online 7 January 2011 Keywords: Supplementary cementitious materials Workability Strength Elastic modulus Porosity Pore size distribution High strength concrete ",
      "supports": "paper scope",
      "confidence": 0.9,
      "human_decision": "",
      "notes": ""
    },
    {
      "evidence_id": "CBM0107_E002",
      "paper_id": "CBM0107",
      "source_modality": "text",
      "page": 2,
      "source_location": "page 2 materials and mix proportions",
      "evidence_text": "Control mix used OPC; other mixes replaced part of cement with SF, MK, FA or GGBS at three replacement levels on a mass-for-mass basis. The control water/cement ratio was 0.28 and the same water/binder ratio was used for other mixes.",
      "supports": "mixture mapping and w/b ratio",
      "confidence": 0.9,
      "human_decision": "",
      "notes": ""
    },
    {
      "evidence_id": "CBM0107_E003",
      "paper_id": "CBM0107",
      "source_modality": "table",
      "page": 4,
      "source_location": "Table 3",
      "evidence_text": "Table 3 Compressive strength of HSC mixes at different testing ages (N/mm2): OPC 43.2 66.4 74.8 86.7 95.6 102.4 105.7; SF5 47.3 74.1 85.9 105.7 115.1 121.7 124.1; SF10 46.9 72.8 86.4 113.9 123.8 126.1 127.5; SF15 46.4 72.4 87.0 117.5 126.9 128.3 129.1; MK5 49.4 70.6 79.0 91.5 99.3 104.0 107.0; MK10 45.3 69.8 83.0 103.7 106.7 107.9 110.0; MK15 42.2 68.0 83.8 103.4 105.4 106.8 109.0; FA10 39.8 62.6 71.7 85.7 97.5 106.0 109.5; FA20 28.9 58.0 69.6 84.3 100.0 109.9 116.8; FA30 20.6 48.6 61.6 82.1 97.9 109.2 117.9; GGBS20 30.9 61.5 79.6 95.3 103.8 109.6 111.2; GGBS40 19.5 51.7 73.9 87.6 99.0 102.9 104.6; GGBS60 2.0 32.2 57.6 86.7 97.7 99.9 102.5.",
      "supports": "compressive-strength values",
      "confidence": 0.98,
      "human_decision": "",
      "notes": ""
    }
  ],
  "review_queue": [],
  "quality": {
    "overall_confidence": 0.94,
    "direct_insert_count": 91,
    "review_count": 0,
    "needs_human_review": false,
    "main_risks": [
      "Full numeric mix-proportion Table 2 was referenced but not present in packet text."
    ]
  }
}
