Repository: Yanjie-Bill/Cement-database

File: llm_run/production/CBM0124/extraction.json (part 2 of 2)
{
      "age_days": 56,
      "unit": "MPa",
      "table_value": 62,
      "recommended_value": 62,
      "final_value": 62,
      "value_status": "exact_table_value",
      "is_approximate": false,
      "estimated_error_mpa": null,
      "curing_condition_id": "CBM0124_COND01",
      "testing_condition_id": "CBM0124_COND01",
      "evidence_ids": [
        "CBM0124_E003"
      ],
      "confidence": 0.98,
      "human_decision": "",
      "notes": ""
    },
    {
      "result_id": "CBM0124_R021",
      "paper_id": "CBM0124",
      "mixture_id": "CBM0124_A35-10",
      "mixture_original_id": "A35-10",
      "property": "compressive_strength",
      "age_days": 91,
      "unit": "MPa",
      "table_value": 67,
      "recommended_value": 67,
      "final_value": 67,
      "value_status": "exact_table_value",
      "is_approximate": false,
      "estimated_error_mpa": null,
      "curing_condition_id": "CBM0124_COND01",
      "testing_condition_id": "CBM0124_COND01",
      "evidence_ids": [
        "CBM0124_E003"
      ],
      "confidence": 0.98,
      "human_decision": "",
      "notes": ""
    },
    {
      "result_id": "CBM0124_R022",
      "paper_id": "CBM0124",
      "mixture_id": "CBM0124_A35-20",
      "mixture_original_id": "A35-20",
      "property": "compressive_strength",
      "age_days": 1,
      "unit": "MPa",
      "table_value": 26,
      "recommended_value": 26,
      "final_value": 26,
      "value_status": "exact_table_value",
      "is_approximate": false,
      "estimated_error_mpa": null,
      "curing_condition_id": "CBM0124_COND01",
      "testing_condition_id": "CBM0124_COND01",
      "evidence_ids": [
        "CBM0124_E003"
      ],
      "confidence": 0.98,
      "human_decision": "",
      "notes": ""
    },
    {
      "result_id": "CBM0124_R023",
      "paper_id": "CBM0124",
      "mixture_id": "CBM0124_A35-20",
      "mixture_original_id": "A35-20",
      "property": "compressive_strength",
      "age_days": 3,
      "unit": "MPa",
      "table_value": 38,
      "recommended_value": 38,
      "final_value": 38,
      "value_status": "exact_table_value",
      "is_approximate": false,
      "estimated_error_mpa": null,
      "curing_condition_id": "CBM0124_COND01",
      "testing_condition_id": "CBM0124_COND01",
      "evidence_ids": [
        "CBM0124_E003"
      ],
      "confidence": 0.98,
      "human_decision": "",
      "notes": ""
    },
    {
      "result_id": "CBM0124_R024",
      "paper_id": "CBM0124",
      "mixture_id": "CBM0124_A35-20",
      "mixture_original_id": "A35-20",
      "property": "compressive_strength",
      "age_days": 7,
      "unit": "MPa",
      "table_value": 47,
      "recommended_value": 47,
      "final_value": 47,
      "value_status": "exact_table_value",
      "is_approximate": false,
      "estimated_error_mpa": null,
      "curing_condition_id": "CBM0124_COND01",
      "testing_condition_id": "CBM0124_COND01",
      "evidence_ids": [
        "CBM0124_E003"
      ],
      "confidence": 0.98,
      "human_decision": "",
      "notes": ""
    },
    {
      "result_id": "CBM0124_R025",
      "paper_id": "CBM0124",
      "mixture_id": "CBM0124_A35-20",
      "mixture_original_id": "A35-20",
      "property": "compressive_strength",
      "age_days": 14,
      "unit": "MPa",
      "table_value": 52,
      "recommended_value": 52,
      "final_value": 52,
      "value_status": "exact_table_value",
      "is_approximate": false,
      "estimated_error_mpa": null,
      "curing_condition_id": "CBM0124_COND01",
      "testing_condition_id": "CBM0124_COND01",
      "evidence_ids": [
        "CBM0124_E003"
      ],
      "confidence": 0.98,
      "human_decision": "",
      "notes": ""
    },
    {
      "result_id": "CBM0124_R026",
      "paper_id": "CBM0124",
      "mixture_id": "CBM0124_A35-20",
      "mixture_original_id": "A35-20",
      "property": "compressive_strength",
      "age_days": 28,
      "unit": "MPa",
      "table_value": 60,
      "recommended_value": 60,
      "final_value": 60,
      "value_status": "exact_table_value",
      "is_approximate": false,
      "estimated_error_mpa": null,
      "curing_condition_id": "CBM0124_COND01",
      "testing_condition_id": "CBM0124_COND01",
      "evidence_ids": [
        "CBM0124_E003"
      ],
      "confidence": 0.98,
      "human_decision": "",
      "notes": ""
    },
    {
      "result_id": "CBM0124_R027",
      "paper_id": "CBM0124",
      "mixture_id": "CBM0124_A35-20",
      "mixture_original_id": "A35-20",
      "property": "compressive_strength",
      "age_days": 56,
      "unit": "MPa",
      "table_value": 61,
      "recommended_value": 61,
      "final_value": 61,
      "value_status": "exact_table_value",
      "is_approximate": false,
      "estimated_error_mpa": null,
      "curing_condition_id": "CBM0124_COND01",
      "testing_condition_id": "CBM0124_COND01",
      "evidence_ids": [
        "CBM0124_E003"
      ],
      "confidence": 0.98,
      "human_decision": "",
      "notes": ""
    },
    {
      "result_id": "CBM0124_R028",
      "paper_id": "CBM0124",
      "mixture_id": "CBM0124_A35-20",
      "mixture_original_id": "A35-20",
      "property": "compressive_strength",
      "age_days": 91,
      "unit": "MPa",
      "table_value": 69,
      "recommended_value": 69,
      "final_value": 69,
      "value_status": "exact_table_value",
      "is_approximate": false,
      "estimated_error_mpa": null,
      "curing_condition_id": "CBM0124_COND01",
      "testing_condition_id": "CBM0124_COND01",
      "evidence_ids": [
        "CBM0124_E003"
      ],
      "confidence": 0.98,
      "human_decision": "",
      "notes": ""
    },
    {
      "result_id": "CBM0124_R029",
      "paper_id": "CBM0124",
      "mixture_id": "CBM0124_A35-30",
      "mixture_original_id": "A35-30",
      "property": "compressive_strength",
      "age_days": 1,
      "unit": "MPa",
      "table_value": 19,
      "recommended_value": 19,
      "final_value": 19,
      "value_status": "exact_table_value",
      "is_approximate": false,
      "estimated_error_mpa": null,
      "curing_condition_id": "CBM0124_COND01",
      "testing_condition_id": "CBM0124_COND01",
      "evidence_ids": [
        "CBM0124_E003"
      ],
      "confidence": 0.98,
      "human_decision": "",
      "notes": ""
    },
    {
      "result_id": "CBM0124_R030",
      "paper_id": "CBM0124",
      "mixture_id": "CBM0124_A35-30",
      "mixture_original_id": "A35-30",
      "property": "compressive_strength",
      "age_days": 3,
      "unit": "MPa",
      "table_value": 32,
      "recommended_value": 32,
      "final_value": 32,
      "value_status": "exact_table_value",
      "is_approximate": false,
      "estimated_error_mpa": null,
      "curing_condition_id": "CBM0124_COND01",
      "testing_condition_id": "CBM0124_COND01",
      "evidence_ids": [
        "CBM0124_E003"
      ],
      "confidence": 0.98,
      "human_decision": "",
      "notes": ""
    },
    {
      "result_id": "CBM0124_R031",
      "paper_id": "CBM0124",
      "mixture_id": "CBM0124_A35-30",
      "mixture_original_id": "A35-30",
      "property": "compressive_strength",
      "age_days": 7,
      "unit": "MPa",
      "table_value": 43,
      "recommended_value": 43,
      "final_value": 43,
      "value_status": "exact_table_value",
      "is_approximate": false,
      "estimated_error_mpa": null,
      "curing_condition_id": "CBM0124_COND01",
      "testing_condition_id": "CBM0124_COND01",
      "evidence_ids": [
        "CBM0124_E003"
      ],
      "confidence": 0.98,
      "human_decision": "",
      "notes": ""
    },
    {
      "result_id": "CBM0124_R032",
      "paper_id": "CBM0124",
      "mixture_id": "CBM0124_A35-30",
      "mixture_original_id": "A35-30",
      "property": "compressive_strength",
      "age_days": 14,
      "unit": "MPa",
      "table_value": 51,
      "recommended_value": 51,
      "final_value": 51,
      "value_status": "exact_table_value",
      "is_approximate": false,
      "estimated_error_mpa": null,
      "curing_condition_id": "CBM0124_COND01",
      "testing_condition_id": "CBM0124_COND01",
      "evidence_ids": [
        "CBM0124_E003"
      ],
      "confidence": 0.98,
      "human_decision": "",
      "notes": ""
    },
    {
      "result_id": "CBM0124_R033",
      "paper_id": "CBM0124",
      "mixture_id": "CBM0124_A35-30",
      "mixture_original_id": "A35-30",
      "property": "compressive_strength",
      "age_days": 28,
      "unit": "MPa",
      "table_value": 54,
      "recommended_value": 54,
      "final_value": 54,
      "value_status": "exact_table_value",
      "is_approximate": false,
      "estimated_error_mpa": null,
      "curing_condition_id": "CBM0124_COND01",
      "testing_condition_id": "CBM0124_COND01",
      "evidence_ids": [
        "CBM0124_E003"
      ],
      "confidence": 0.98,
      "human_decision": "",
      "notes": ""
    },
    {
      "result_id": "CBM0124_R034",
      "paper_id": "CBM0124",
      "mixture_id": "CBM0124_A35-30",
      "mixture_original_id": "A35-30",
      "property": "compressive_strength",
      "age_days": 56,
      "unit": "MPa",
      "table_value": 60,
      "recommended_value": 60,
      "final_value": 60,
      "value_status": "exact_table_value",
      "is_approximate": false,
      "estimated_error_mpa": null,
      "curing_condition_id": "CBM0124_COND01",
      "testing_condition_id": "CBM0124_COND01",
      "evidence_ids": [
        "CBM0124_E003"
      ],
      "confidence": 0.98,
      "human_decision": "",
      "notes": ""
    },
    {
      "result_id": "CBM0124_R035",
      "paper_id": "CBM0124",
      "mixture_id": "CBM0124_A35-30",
      "mixture_original_id": "A35-30",
      "property": "compressive_strength",
      "age_days": 91,
      "unit": "MPa",
      "table_value": 64,
      "recommended_value": 64,
      "final_value": 64,
      "value_status": "exact_table_value",
      "is_approximate": false,
      "estimated_error_mpa": null,
      "curing_condition_id": "CBM0124_COND01",
      "testing_condition_id": "CBM0124_COND01",
      "evidence_ids": [
        "CBM0124_E003"
      ],
      "confidence": 0.98,
      "human_decision": "",
      "notes": ""
    },
    {
      "result_id": "CBM0124_R036",
      "paper_id": "CBM0124",
      "mixture_id": "CBM0124_A47-10",
      "mixture_original_id": "A47-10",
      "property": "compressive_strength",
      "age_days": 1,
      "unit": "MPa",
      "table_value": 16,
      "recommended_value": 16,
      "final_value": 16,
      "value_status": "exact_table_value",
      "is_approximate": false,
      "estimated_error_mpa": null,
      "curing_condition_id": "CBM0124_COND01",
      "testing_condition_id": "CBM0124_COND01",
      "evidence_ids": [
        "CBM0124_E003"
      ],
      "confidence": 0.98,
      "human_decision": "",
      "notes": ""
    },
    {
      "result_id": "CBM0124_R037",
      "paper_id": "CBM0124",
      "mixture_id": "CBM0124_A47-10",
      "mixture_original_id": "A47-10",
      "property": "compressive_strength",
      "age_days": 3,
      "unit": "MPa",
      "table_value": 26,
      "recommended_value": 26,
      "final_value": 26,
      "value_status": "exact_table_value",
      "is_approximate": false,
      "estimated_error_mpa": null,
      "curing_condition_id": "CBM0124_COND01",
      "testing_condition_id": "CBM0124_COND01",
      "evidence_ids": [
        "CBM0124_E003"
      ],
      "confidence": 0.98,
      "human_decision": "",
      "notes": ""
    },
    {
      "result_id": "CBM0124_R038",
      "paper_id": "CBM0124",
      "mixture_id": "CBM0124_A47-10",
      "mixture_original_id": "A47-10",
      "property": "compressive_strength",
      "age_days": 7,
      "unit": "MPa",
      "table_value": 37,
      "recommended_value": 37,
      "final_value": 37,
      "value_status": "exact_table_value",
      "is_approximate": false,
      "estimated_error_mpa": null,
      "curing_condition_id": "CBM0124_COND01",
      "testing_condition_id": "CBM0124_COND01",
      "evidence_ids": [
        "CBM0124_E003"
      ],
      "confidence": 0.98,
      "human_decision": "",
      "notes": ""
    },
    {
      "result_id": "CBM0124_R039",
      "paper_id": "CBM0124",
      "mixture_id": "CBM0124_A47-10",
      "mixture_original_id": "A47-10",
      "property": "compressive_strength",
      "age_days": 14,
      "unit": "MPa",
      "table_value": 40,
      "recommended_value": 40,
      "final_value": 40,
      "value_status": "exact_table_value",
      "is_approximate": false,
      "estimated_error_mpa": null,
      "curing_condition_id": "CBM0124_COND01",
      "testing_condition_id": "CBM0124_COND01",
      "evidence_ids": [
        "CBM0124_E003"
      ],
      "confidence": 0.98,
      "human_decision": "",
      "notes": ""
    },
    {
      "result_id": "CBM0124_R040",
      "paper_id": "CBM0124",
      "mixture_id": "CBM0124_A47-10",
      "mixture_original_id": "A47-10",
      "property": "compressive_strength",
      "age_days": 28,
      "unit": "MPa",
      "table_value": 47,
      "recommended_value": 47,
      "final_value": 47,
      "value_status": "exact_table_value",
      "is_approximate": false,
      "estimated_error_mpa": null,
      "curing_condition_id": "CBM0124_COND01",
      "testing_condition_id": "CBM0124_COND01",
      "evidence_ids": [
        "CBM0124_E003"
      ],
      "confidence": 0.98,
      "human_decision": "",
      "notes": ""
    },
    {
      "result_id": "CBM0124_R041",
      "paper_id": "CBM0124",
      "mixture_id": "CBM0124_A47-10",
      "mixture_original_id": "A47-10",
      "property": "compressive_strength",
      "age_days": 56,
      "unit": "MPa",
      "table_value": 51,
      "recommended_value": 51,
      "final_value": 51,
      "value_status": "exact_table_value",
      "is_approximate": false,
      "estimated_error_mpa": null,
      "curing_condition_id": "CBM0124_COND01",
      "testing_condition_id": "CBM0124_COND01",
      "evidence_ids": [
        "CBM0124_E003"
      ],
      "confidence": 0.98,
      "human_decision": "",
      "notes": ""
    },
    {
      "result_id": "CBM0124_R042",
      "paper_id": "CBM0124",
      "mixture_id": "CBM0124_A47-10",
      "mixture_original_id": "A47-10",
      "property": "compressive_strength",
      "age_days": 91,
      "unit": "MPa",
      "table_value": 56,
      "recommended_value": 56,
      "final_value": 56,
      "value_status": "exact_table_value",
      "is_approximate": false,
      "estimated_error_mpa": null,
      "curing_condition_id": "CBM0124_COND01",
      "testing_condition_id": "CBM0124_COND01",
      "evidence_ids": [
        "CBM0124_E003"
      ],
      "confidence": 0.98,
      "human_decision": "",
      "notes": ""
    }
  ],
  "conditions": [
    {
      "condition_id": "CBM0124_COND01",
      "paper_id": "CBM0124",
      "condition_type": "testing",
      "applies_to": "all RHA concrete mixes",
      "specimen_type": "cylindrical concrete",
      "temperature_c": null,
      "rh_pct": null,
      "curing_method": "",
      "demould_time_days": null,
      "test_age_days": "1, 3, 7, 14, 28, 56, 91",
      "test_method": "compressive strength",
      "test_standard": "",
      "specimen_geometry": "cylindrical concrete",
      "exposure_solution": "",
      "exposure_duration_days": null,
      "evidence_ids": [
        "CBM0124_E003"
      ],
      "confidence": 0.86,
      "human_decision": "",
      "notes": "Packet abstract identifies cylindrical concrete; selected text does not include test standard."
    }
  ],
  "figures": [],
  "evidence": [
    {
      "evidence_id": "CBM0124_E001",
      "paper_id": "CBM0124",
      "source_modality": "text",
      "page": 1,
      "source_location": "page 1 title/abstract",
      "evidence_text": "Effect of rice husk ash on the strength and durability characteristics of concrete Hwang Chao-Lung ⇑, Bui Le Anh-Tuan, Chen Chun-Tsun Department of Construction Engineering, National Taiwan University of Science and Technology, 43, Keelung Rd., Sec. 4, Taipei 106, Taiwan article info Article history: Received 23 December 2010 Received in revised form 14 March 2011 Accepted 11 April 2011 Available online 4 May 2011 Keywords: Rice husk ash (RHA) Concrete Compressive strength Durability abstract This work investigates the effects of adding residual rice husk ash (RHA) from South Vietnam, generated when burning rice husk pellets in the boiler, to",
      "supports": "paper scope",
      "confidence": 0.9,
      "human_decision": "",
      "notes": ""
    },
    {
      "evidence_id": "CBM0124_E002",
      "paper_id": "CBM0124",
      "source_modality": "table",
      "page": 4,
      "source_location": "Table 2",
      "evidence_text": "Table 2 Mixture proportions of concrete: A23-10 0.23 0.26 933 344 783 87 212 3.6; A35-00 0.35 0.35 933 633 571 0 219 1.0; A35-10 0.35 0.39 933 608 514 57 218 1.4; A35-20 0.35 0.44 933 582 457 114 216 2.6; A35-30 0.35 0.50 933 557 400 171 215 3.7; A47-10 0.47 0.52 933 737 383 42 221 0.3. Components are coarse aggregate, sand, cement, ground RHA, water, SP in kg/m3.",
      "supports": "mixture proportions",
      "confidence": 0.98,
      "human_decision": "",
      "notes": ""
    },
    {
      "evidence_id": "CBM0124_E003",
      "paper_id": "CBM0124",
      "source_modality": "table",
      "page": 4,
      "source_location": "Table 3",
      "evidence_text": "Table 3 Strength development of RHA concrete: A23-10 41 59 62 63 66 69 74; A35-00 30 46 50 54 56 60 67; A35-10 27 41 47 52 61 62 67; A35-20 26 38 47 52 60 61 69; A35-30 19 32 43 51 54 60 64; A47-10 16 26 37 40 47 51 56 for ages 1, 3, 7, 14, 28, 56, 91 days, MPa.",
      "supports": "compressive-strength values",
      "confidence": 0.98,
      "human_decision": "",
      "notes": ""
    }
  ],
  "review_queue": [],
  "quality": {
    "overall_confidence": 0.96,
    "direct_insert_count": 42,
    "review_count": 0,
    "needs_human_review": false,
    "main_risks": []
  }
}
