Repository: Yanjie-Bill/Cement-database

File: llm_run/production/CBM0037/extraction.json (part 6 of 8)
{
        "CBM0037_E001"
      ],
      "confidence": 0.88,
      "human_decision": "",
      "corrected_amount": null,
      "notes": ""
    },
    {
      "component_id": "CBM0037-MC242",
      "paper_id": "CBM0037",
      "mixture_id": "CBM0037-M64",
      "mixture_original_id": "15FA15GGBFS10SF",
      "mixture_description": "SCC 15FA15GGBFS10SF; total binder 450 kg/m3; w/b 0.44",
      "component_original": "FA",
      "component_standard": "fly ash",
      "category": "supplementary cementitious material",
      "role_in_mix": "cement replacement",
      "amount": 67.5,
      "unit": "kg/m3",
      "basis": "computed from total binder and reported replacement percentage",
      "replacement_target": "Portland cement",
      "replacement_pct": 15.0,
      "reported_w_c_ratio": 0.44,
      "reported_w_p_ratio": 0.44,
      "evidence_ids": [
        "CBM0037_E001"
      ],
      "confidence": 0.88,
      "human_decision": "",
      "corrected_amount": null,
      "notes": ""
    },
    {
      "component_id": "CBM0037-MC243",
      "paper_id": "CBM0037",
      "mixture_id": "CBM0037-M64",
      "mixture_original_id": "15FA15GGBFS10SF",
      "mixture_description": "SCC 15FA15GGBFS10SF; total binder 450 kg/m3; w/b 0.44",
      "component_original": "GGBFS",
      "component_standard": "ground granulated blast furnace slag",
      "category": "supplementary cementitious material",
      "role_in_mix": "cement replacement",
      "amount": 67.5,
      "unit": "kg/m3",
      "basis": "computed from total binder and reported replacement percentage",
      "replacement_target": "Portland cement",
      "replacement_pct": 15.0,
      "reported_w_c_ratio": 0.44,
      "reported_w_p_ratio": 0.44,
      "evidence_ids": [
        "CBM0037_E001"
      ],
      "confidence": 0.88,
      "human_decision": "",
      "corrected_amount": null,
      "notes": ""
    },
    {
      "component_id": "CBM0037-MC244",
      "paper_id": "CBM0037",
      "mixture_id": "CBM0037-M64",
      "mixture_original_id": "15FA15GGBFS10SF",
      "mixture_description": "SCC 15FA15GGBFS10SF; total binder 450 kg/m3; w/b 0.44",
      "component_original": "SF",
      "component_standard": "silica fume",
      "category": "supplementary cementitious material",
      "role_in_mix": "cement replacement",
      "amount": 45.0,
      "unit": "kg/m3",
      "basis": "computed from total binder and reported replacement percentage",
      "replacement_target": "Portland cement",
      "replacement_pct": 10.0,
      "reported_w_c_ratio": 0.44,
      "reported_w_p_ratio": 0.44,
      "evidence_ids": [
        "CBM0037_E001"
      ],
      "confidence": 0.88,
      "human_decision": "",
      "corrected_amount": null,
      "notes": ""
    },
    {
      "component_id": "CBM0037-MC245",
      "paper_id": "CBM0037",
      "mixture_id": "CBM0037-M64",
      "mixture_original_id": "15FA15GGBFS10SF",
      "mixture_description": "SCC 15FA15GGBFS10SF; total binder 450 kg/m3; w/b 0.44",
      "component_original": "water",
      "component_standard": "water",
      "category": "liquid",
      "role_in_mix": "mixing water",
      "amount": 198.0,
      "unit": "kg/m3",
      "basis": "computed from total binder and w/b ratio",
      "replacement_target": "",
      "replacement_pct": null,
      "reported_w_c_ratio": 0.44,
      "reported_w_p_ratio": 0.44,
      "evidence_ids": [
        "CBM0037_E001"
      ],
      "confidence": 0.85,
      "human_decision": "",
      "corrected_amount": null,
      "notes": ""
    },
    {
      "component_id": "CBM0037-MC246",
      "paper_id": "CBM0037",
      "mixture_id": "CBM0037-M65",
      "mixture_original_id": "22.5FA22.5GGBFS15SF",
      "mixture_description": "SCC 22.5FA22.5GGBFS15SF; total binder 450 kg/m3; w/b 0.44",
      "component_original": "Portland cement",
      "component_standard": "ordinary Portland cement",
      "category": "binder",
      "role_in_mix": "primary binder",
      "amount": 180.0,
      "unit": "kg/m3",
      "basis": "computed from total binder and reported replacement percentages",
      "replacement_target": "",
      "replacement_pct": null,
      "reported_w_c_ratio": 0.44,
      "reported_w_p_ratio": 0.44,
      "evidence_ids": [
        "CBM0037_E001"
      ],
      "confidence": 0.88,
      "human_decision": "",
      "corrected_amount": null,
      "notes": ""
    },
    {
      "component_id": "CBM0037-MC247",
      "paper_id": "CBM0037",
      "mixture_id": "CBM0037-M65",
      "mixture_original_id": "22.5FA22.5GGBFS15SF",
      "mixture_description": "SCC 22.5FA22.5GGBFS15SF; total binder 450 kg/m3; w/b 0.44",
      "component_original": "FA",
      "component_standard": "fly ash",
      "category": "supplementary cementitious material",
      "role_in_mix": "cement replacement",
      "amount": 101.25,
      "unit": "kg/m3",
      "basis": "computed from total binder and reported replacement percentage",
      "replacement_target": "Portland cement",
      "replacement_pct": 22.5,
      "reported_w_c_ratio": 0.44,
      "reported_w_p_ratio": 0.44,
      "evidence_ids": [
        "CBM0037_E001"
      ],
      "confidence": 0.88,
      "human_decision": "",
      "corrected_amount": null,
      "notes": ""
    },
    {
      "component_id": "CBM0037-MC248",
      "paper_id": "CBM0037",
      "mixture_id": "CBM0037-M65",
      "mixture_original_id": "22.5FA22.5GGBFS15SF",
      "mixture_description": "SCC 22.5FA22.5GGBFS15SF; total binder 450 kg/m3; w/b 0.44",
      "component_original": "GGBFS",
      "component_standard": "ground granulated blast furnace slag",
      "category": "supplementary cementitious material",
      "role_in_mix": "cement replacement",
      "amount": 101.25,
      "unit": "kg/m3",
      "basis": "computed from total binder and reported replacement percentage",
      "replacement_target": "Portland cement",
      "replacement_pct": 22.5,
      "reported_w_c_ratio": 0.44,
      "reported_w_p_ratio": 0.44,
      "evidence_ids": [
        "CBM0037_E001"
      ],
      "confidence": 0.88,
      "human_decision": "",
      "corrected_amount": null,
      "notes": ""
    },
    {
      "component_id": "CBM0037-MC249",
      "paper_id": "CBM0037",
      "mixture_id": "CBM0037-M65",
      "mixture_original_id": "22.5FA22.5GGBFS15SF",
      "mixture_description": "SCC 22.5FA22.5GGBFS15SF; total binder 450 kg/m3; w/b 0.44",
      "component_original": "SF",
      "component_standard": "silica fume",
      "category": "supplementary cementitious material",
      "role_in_mix": "cement replacement",
      "amount": 67.5,
      "unit": "kg/m3",
      "basis": "computed from total binder and reported replacement percentage",
      "replacement_target": "Portland cement",
      "replacement_pct": 15.0,
      "reported_w_c_ratio": 0.44,
      "reported_w_p_ratio": 0.44,
      "evidence_ids": [
        "CBM0037_E001"
      ],
      "confidence": 0.88,
      "human_decision": "",
      "corrected_amount": null,
      "notes": ""
    },
    {
      "component_id": "CBM0037-MC250",
      "paper_id": "CBM0037",
      "mixture_id": "CBM0037-M65",
      "mixture_original_id": "22.5FA22.5GGBFS15SF",
      "mixture_description": "SCC 22.5FA22.5GGBFS15SF; total binder 450 kg/m3; w/b 0.44",
      "component_original": "water",
      "component_standard": "water",
      "category": "liquid",
      "role_in_mix": "mixing water",
      "amount": 198.0,
      "unit": "kg/m3",
      "basis": "computed from total binder and w/b ratio",
      "replacement_target": "",
      "replacement_pct": null,
      "reported_w_c_ratio": 0.44,
      "reported_w_p_ratio": 0.44,
      "evidence_ids": [
        "CBM0037_E001"
      ],
      "confidence": 0.85,
      "human_decision": "",
      "corrected_amount": null,
      "notes": ""
    }
  ],
  "strength_results": [
    {
      "result_id": "CBM0037-R001",
      "paper_id": "CBM0037",
      "mixture_id": "CBM0037-M1",
      "mixture_original_id": "Control-PC1",
      "property": "compressive_strength",
      "age_days": 28,
      "unit": "MPa",
      "table_value": 80.9,
      "recommended_value": null,
      "final_value": 80.9,
      "value_status": "exact_table_value",
      "is_approximate": false,
      "estimated_error_mpa": null,
      "curing_condition_id": "CBM0037-COND001",
      "testing_condition_id": "CBM0037-COND001",
      "evidence_ids": [
        "CBM0037_E002"
      ],
      "confidence": 0.96,
      "human_decision": "",
      "notes": ""
    },
    {
      "result_id": "CBM0037-R002",
      "paper_id": "CBM0037",
      "mixture_id": "CBM0037-M1",
      "mixture_original_id": "Control-PC1",
      "property": "compressive_strength",
      "age_days": 90,
      "unit": "MPa",
      "table_value": 91.1,
      "recommended_value": null,
      "final_value": 91.1,
      "value_status": "exact_table_value",
      "is_approximate": false,
      "estimated_error_mpa": null,
      "curing_condition_id": "CBM0037-COND001",
      "testing_condition_id": "CBM0037-COND001",
      "evidence_ids": [
        "CBM0037_E002"
      ],
      "confidence": 0.96,
      "human_decision": "",
      "notes": ""
    },
    {
      "result_id": "CBM0037-R003",
      "paper_id": "CBM0037",
      "mixture_id": "CBM0037-M2",
      "mixture_original_id": "20FA",
      "property": "compressive_strength",
      "age_days": 28,
      "unit": "MPa",
      "table_value": 69.8,
      "recommended_value": null,
      "final_value": 69.8,
      "value_status": "exact_table_value",
      "is_approximate": false,
      "estimated_error_mpa": null,
      "curing_condition_id": "CBM0037-COND001",
      "testing_condition_id": "CBM0037-COND001",
      "evidence_ids": [
        "CBM0037_E002"
      ],
      "confidence": 0.96,
      "human_decision": "",
      "notes": ""
    },
    {
      "result_id": "CBM0037-R004",
      "paper_id": "CBM0037",
      "mixture_id": "CBM0037-M2",
      "mixture_original_id": "20FA",
      "property": "compressive_strength",
      "age_days": 90,
      "unit": "MPa",
      "table_value": 84.4,
      "recommended_value": null,
      "final_value": 84.4,
      "value_status": "exact_table_value",
      "is_approximate": false,
      "estimated_error_mpa": null,
      "curing_condition_id": "CBM0037-COND001",
      "testing_condition_id": "CBM0037-COND001",
      "evidence_ids": [
        "CBM0037_E002"
      ],
      "confidence": 0.96,
      "human_decision": "",
      "notes": ""
    },
    {
      "result_id": "CBM0037-R005",
      "paper_id": "CBM0037",
      "mixture_id": "CBM0037-M3",
      "mixture_original_id": "40FA",
      "property": "compressive_strength",
      "age_days": 28,
      "unit": "MPa",
      "table_value": 60.9,
      "recommended_value": null,
      "final_value": 60.9,
      "value_status": "exact_table_value",
      "is_approximate": false,
      "estimated_error_mpa": null,
      "curing_condition_id": "CBM0037-COND001",
      "testing_condition_id": "CBM0037-COND001",
      "evidence_ids": [
        "CBM0037_E002"
      ],
      "confidence": 0.96,
      "human_decision": "",
      "notes": ""
    },
    {
      "result_id": "CBM0037-R006",
      "paper_id": "CBM0037",
      "mixture_id": "CBM0037-M3",
      "mixture_original_id": "40FA",
      "property": "compressive_strength",
      "age_days": 90,
      "unit": "MPa",
      "table_value": 77.9,
      "recommended_value": null,
      "final_value": 77.9,
      "value_status": "exact_table_value",
      "is_approximate": false,
      "estimated_error_mpa": null,
      "curing_condition_id": "CBM0037-COND001",
      "testing_condition_id": "CBM0037-COND001",
      "evidence_ids": [
        "CBM0037_E002"
      ],
      "confidence": 0.96,
      "human_decision": "",
      "notes": ""
    },
    {
      "result_id": "CBM0037-R007",
      "paper_id": "CBM0037",
      "mixture_id": "CBM0037-M4",
      "mixture_original_id": "60FA",
      "property": "compressive_strength",
      "age_days": 28,
      "unit": "MPa",
      "table_value": 47.5,
      "recommended_value": null,
      "final_value": 47.5,
      "value_status": "exact_table_value",
      "is_approximate": false,
      "estimated_error_mpa": null,
      "curing_condition_id": "CBM0037-COND001",
      "testing_condition_id": "CBM0037-COND001",
      "evidence_ids": [
        "CBM0037_E002"
      ],
      "confidence": 0.96,
      "human_decision": "",
      "notes": ""
    },
    {
      "result_id": "CBM0037-R008",
      "paper_id": "CBM0037",
      "mixture_id": "CBM0037-M4",
      "mixture_original_id": "60FA",
      "property": "compressive_strength",
      "age_days": 90,
      "unit": "MPa",
      "table_value": 64.8,
      "recommended_value": null,
      "final_value": 64.8,
      "value_status": "exact_table_value",
      "is_approximate": false,
      "estimated_error_mpa": null,
      "curing_condition_id": "CBM0037-COND001",
      "testing_condition_id": "CBM0037-COND001",
      "evidence_ids": [
        "CBM0037_E002"
      ],
      "confidence": 0.96,
      "human_decision": "",
      "notes": ""
    },
    {
      "result_id": "CBM0037-R009",
      "paper_id": "CBM0037",
      "mixture_id": "CBM0037-M5",
      "mixture_original_id": "20GGBFS",
      "property": "compressive_strength",
      "age_days": 28,
      "unit": "MPa",
      "table_value": 75.1,
      "recommended_value": null,
      "final_value": 75.1,
      "value_status": "exact_table_value",
      "is_approximate": false,
      "estimated_error_mpa": null,
      "curing_condition_id": "CBM0037-COND001",
      "testing_condition_id": "CBM0037-COND001",
      "evidence_ids": [
        "CBM0037_E002"
      ],
      "confidence": 0.96,
      "human_decision": "",
      "notes": ""
    },
    {
      "result_id": "CBM0037-R010",
      "paper_id": "CBM0037",
      "mixture_id": "CBM0037-M5",
      "mixture_original_id": "20GGBFS",
      "property": "compressive_strength",
      "age_days": 90,
      "unit": "MPa",
      "table_value": 86.8,
      "recommended_value": null,
      "final_value": 86.8,
      "value_status": "exact_table_value",
      "is_approximate": false,
      "estimated_error_mpa": null,
      "curing_condition_id": "CBM0037-COND001",
      "testing_condition_id": "CBM0037-COND001",
      "evidence_ids": [
        "CBM0037_E002"
      ],
      "confidence": 0.96,
      "human_decision": "",
      "notes": ""
    },
    {
      "result_id": "CBM0037-R011",
      "paper_id": "CBM0037",
      "mixture_id": "CBM0037-M6",
      "mixture_original_id": "40GGBFS",
      "property": "compressive_strength",
      "age_days": 28,
      "unit": "MPa",
      "table_value": 80.1,
      "recommended_value": null,
      "final_value": 80.1,
      "value_status": "exact_table_value",
      "is_approximate": false,
      "estimated_error_mpa": null,
      "curing_condition_id": "CBM0037-COND001",
      "testing_condition_id": "CBM0037-COND001",
      "evidence_ids": [
        "CBM0037_E002"
      ],
      "confidence": 0.96,
      "human_decision": "",
      "notes": ""
    },
    {
      "result_id": "CBM0037-R012",
      "paper_id": "CBM0037",
      "mixture_id": "CBM0037-M6",
      "mixture_original_id": "40GGBFS",
      "property": "compressive_strength",
      "age_days": 90,
      "unit": "MPa",
      "table_value": 92.6,
      "recommended_value": null,
      "final_value": 92.6,
      "value_status": "exact_table_value",
      "is_approximate": false,
      "estimated_error_mpa": null,
      "curing_condition_id": "CBM0037-COND001",
      "testing_condition_id": "CBM0037-COND001",
      "evidence_ids": [
        "CBM0037_E002"
      ],
      "confidence": 0.96,
      "human_decision": "",
      "notes": ""
    },
    {
      "result_id": "CBM0037-R013",
      "paper_id": "CBM0037",
      "mixture_id": "CBM0037-M7",
      "mixture_original_id": "60GGBSF",
      "property": "compressive_strength",
      "age_days": 28,
      "unit": "MPa",
      "table_value": 78.1,
      "recommended_value": null,
      "final_value": 78.1,
      "value_status": "exact_table_value",
      "is_approximate": false,
      "estimated_error_mpa": null,
      "curing_condition_id": "CBM0037-COND001",
      "testing_condition_id": "CBM0037-COND001",
      "evidence_ids": [
        "CBM0037_E002"
      ],
      "confidence": 0.96,
      "human_decision": "",
      "notes": ""
    },
    {
      "result_id": "CBM0037-R014",
      "paper_id": "CBM0037",
      "mixture_id": "CBM0037-M7",
      "mixture_original_id": "60GGBSF",
      "property": "compressive_strength",
      "age_days": 90,
      "unit": "MPa",
      "table_value": 89.2,
      "recommended_value": null,
      "final_value": 89.2,
      "value_status": "exact_table_value",
      "is_approximate": false,
      "estimated_error_mpa": null,
      "curing_condition_id": "CBM0037-COND001",
      "testing_condition_id": "CBM0037-COND001",
      "evidence_ids": [
        "CBM0037_E002"
      ],
      "confidence": 0.96,
      "human_decision": "",
      "notes": ""
    },
    {
      "result_id": "CBM0037-R015",
      "paper_id": "CBM0037",
      "mixture_id": "CBM0037-M8",
      "mixture_original_id": "5SF",
      "property": "compressive_strength",
      "age_days": 28,
      "unit": "MPa",
      "table_value": 80.4,
      "recommended_value": null,
      "final_value": 80.4,
      "value_status": "exact_table_value",
      "is_approximate": false,
      "estimated_error_mpa": null,
      "curing_condition_id": "CBM0037-COND001",
      "testing_condition_id": "CBM0037-COND001",
      "evidence_ids": [
        "CBM0037_E002"
      ],
      "confidence": 0.96,
      "human_decision": "",
      "notes": ""
    },
    {
      "result_id": "CBM0037-R016",
      "paper_id": "CBM0037",
      "mixture_id": "CBM0037-M8",
      "mixture_original_id": "5SF",
      "property": "compressive_strength",
      "age_days": 90,
      "unit": "MPa",
      "table_value": 91.8,
      "recommended_value": null,
      "final_value": 91.8,
      "value_status": "exact_table_value",
      "is_approximate": false,
      "estimated_error_mpa": null,
      "curing_condition_id": "CBM0037-COND001",
      "testing_condition_id": "CBM0037-COND001",
      "evidence_ids": [
        "CBM0037_E002"
      ],
      "confidence": 0.96,
      "human_decision": "",
      "notes": ""
    },
    {
      "result_id": "CBM0037-R017",
      "paper_id": "CBM0037",
      "mixture_id": "CBM0037-M9",
      "mixture_original_id": "10SF",
      "property": "compressive_strength",
      "age_days": 28,
      "unit": "MPa",
      "table_value": 85.7,
      "recommended_value": null,
      "final_value": 85.7,
      "value_status": "exact_table_value",
      "is_approximate": false,
      "estimated_error_mpa": null,
      "curing_condition_id": "CBM0037-COND001",
      "testing_condition_id": "CBM0037-COND001",
      "evidence_ids": [
        "CBM0037_E002"
      ],
      "confidence": 0.96,
      "human_decision": "",
      "notes": ""
    },
    {
      "result_id": "CBM0037-R018",
      "paper_id": "CBM0037",
      "mixture_id": "CBM0037-M9",
      "mixture_original_id": "10SF",
      "property": "compressive_strength",
      "age_days": 90,
      "unit": "MPa",
      "table_value": 99.2,
      "recommended_value": null,
      "final_value": 99.2,
      "value_status": "exact_table_value",
      "is_approximate": false,
      "estimated_error_mpa": null,
      "curing_condition_id": "CBM0037-COND001",
      "testing_condition_id": "CBM0037-COND001",
      "evidence_ids": [
        "CBM0037_E002"
      ],
      "confidence": 0.96,
      "human_decision": "",
      "notes": ""
    },
    {
      "result_id": "CBM0037-R019",
      "paper_id": "CBM0037",
      "mixture_id": "CBM0037-M10",
      "mixture_original_id": "15SF",
      "property": "compressive_strength",
      "age_days": 28,
      "unit": "MPa",
      "table_value": 84.4,
      "recommended_value": null,
      "final_value": 84.4,
      "value_status": "exact_table_value",
      "is_approximate": false,
      "estimated_error_mpa": null,
      "curing_condition_id": "CBM0037-COND001",
      "testing_condition_id": "CBM0037-COND001",
      "evidence_ids": [
        "CBM0037_E002"
      ],
      "confidence": 0.96,
      "human_decision": "",
      "notes": ""
    },
    {
      "result_id": "CBM0037-R020",
      "paper_id": "CBM0037",
      "mixture_id": "CBM0037-M10",
      "mixture_original_id": "15SF",
      "property": "compressive_strength",
      "age_days": 90,
      "unit": "MPa",
      "table_value": 96.7,
      "recommended_value": null,
      "final_value": 96.7,
      "value_status": "exact_table_value",
      "is_approximate": false,
      "estimated_error_mpa": null,
      "curing_condition_id": "CBM0037-COND001",
      "testing_condition_id": "CBM0037-COND001",
      "evidence_ids": [
        "CBM0037_E002"
      ],
      "confidence": 0.96,
      "human_decision": "",
      "notes": ""
    },
    {
      "result_id": "CBM0037-R021",
      "paper_id": "CBM0037",
      "mixture_id": "CBM0037-M11",
      "mixture_original_id": "5MK",
      "property": "compressive_strength",
      "age_days": 28,
      "unit": "MPa",
      "table_value": 96.3,
      "recommended_value": null,
      "final_value": 96.3,
      "value_status": "exact_table_value",
      "is_approximate": false,
      "estimated_error_mpa": null,
      "curing_condition_id": "CBM0037-COND001",
      "testing_condition_id": "CBM0037-COND001",
      "evidence_ids": [
        "CBM0037_E002"
      ],
      "confidence": 0.96,
      "human_decision": "",
      "notes": ""
    },
    {
      "result_id": "CBM0037-R022",
      "paper_id": "CBM0037",
      "mixture_id": "CBM0037-M11",
      "mixture_original_id": "5MK",
      "property": "compressive_strength",
      "age_days": 90,
      "unit": "MPa",
      "table_value": 103.5,
      "recommended_value": null,
      "final_value": 103.5,
      "value_status": "exact_table_value",
      "is_approximate": false,
      "estimated_error_mpa": null,
      "curing_condition_id": "CBM0037-COND001",
      "testing_condition_id": "CBM0037-COND001",
      "evidence_ids": [
        "CBM0037_E002"
      ],
      "confidence": 0.96,
      "human_decision": "",
      "notes": ""
    },
    {
      "result_id": "CBM0037-R023",
      "paper_id": "CBM0037",
      "mixture_id": "CBM0037-M12",
      "mixture_original_id": "10MK",
      "property": "compressive_strength",
      "age_days": 28,
      "unit": "MPa",
      "table_value": 91.4,
      "recommended_value": null,
      "final_value": 91.4,
      "value_status": "exact_table_value",
      "is_approximate": false,
      "estimated_error_mpa": null,
      "curing_condition_id": "CBM0037-COND001",
      "testing_condition_id": "CBM0037-COND001",
      "evidence_ids": [
        "CBM0037_E002"
      ],
      "confidence": 0.96,
      "human_decision": "",
      "notes": ""
    },
    {
      "result_id": "CBM0037-R024",
      "paper_id": "CBM0037",
      "mixture_id": "CBM0037-M12",
      "mixture_original_id": "10MK",
      "property": "compressive_strength",
      "age_days": 90,
      "unit": "MPa",
      "table_value": 100.1,
      "recommended_value": null,
      "final_value": 100.1,
      "value_status": "exact_table_value",
      "is_approximate": false,
      "estimated_error_mpa": null,
      "curing_condition_id": "CBM0037-COND001",
      "testing_condition_id": "CBM0037-COND001",
      "evidence_ids": [
        "CBM0037_E002"
      ],
      "confidence": 0.96,
      "human_decision": "",
      "notes": ""
    },
    {
      "result_id": "CBM0037-R025",
      "paper_id": "CBM0037",
      "mixture_id": "CBM0037-M13",
      "mixture_original_id": "15MK",
      "property": "compressive_strength",
      "age_days": 28,
      "unit": "MPa",
      "table_value": 98.6,
      "recommended_value": null,
      "final_value": 98.6,
      "value_status": "exact_table_value",
      "is_approximate": false,
      "estimated_error_mpa": null,
      "curing_condition_id": "CBM0037-COND001",
      "testing_condition_id": "CBM0037-COND001",
      "evidence_ids": [
        "CBM0037_E002"
      ],
      "confidence": 0.96,
      "human_decision": "",
      "notes": ""
    },
    {
      "result_id": "CBM0037-R026",
      "paper_id": "CBM0037",
      "mixture_id": "CBM0037-M13",
      "mixture_original_id": "15MK",
      "property": "compressive_strength",
      "age_days": 90,
      "unit": "MPa",
      "table_value": 111.1,
      "recommended_value": null,
      "final_value": 111.1,
      "value_status": "exact_table_value",
      "is_approximate": false,
      "estimated_error_mpa": null,
      "curing_condition_id": "CBM0037-COND001",
      "testing_condition_id": "CBM0037-COND001",
      "evidence_ids": [
        "CBM0037_E002"
      ],
      "confidence": 0.96,
      "human_decision": "",
      "notes": ""
    },
    {
      "result_id": "CBM0037-R027",
      "paper_id": "CBM0037",
      "mixture_id": "CBM0037-M14",
      "mixture_original_id": "15FA5SF",
      "property": "compressive_strength",
      "age_days": 28,
      "unit": "MPa",
      "table_value": 79.2,
      "recommended_value": null,
      "final_value": 79.2,
      "value_status": "exact_table_value",
      "is_approximate": false,
      "estimated_error_mpa": null,
      "curing_condition_id": "CBM0037-COND001",
      "testing_condition_id": "CBM0037-COND001",
      "evidence_ids": [
        "CBM0037_E002"
      ],
      "confidence": 0.96,
      "human_decision": "",
      "notes": ""
    },
    {
      "result_id": "CBM0037-R028",
      "paper_id": "CBM0037",
      "mixture_id": "CBM0037-M14",
      "mixture_original_id": "15FA5SF",
      "property": "compressive_strength",
      "age_days": 90,
      "unit": "MPa",
      "table_value": 86.3,
      "recommended_value": null,
      "final_value": 86.3,
      "value_status": "exact_table_value",
      "is_approximate": false,
      "estimated_error_mpa": null,
      "curing_condition_id": "CBM0037-COND001",
      "testing_condition_id": "CBM0037-COND001",
      "evidence_ids": [
        "CBM0037_E002"
      ],
      "confidence": 0.96,
      "human_decision": "",
      "notes": ""
    },
    {
      "result_id": "CBM0037-R029",
      "paper_id": "CBM0037",
      "mixture_id": "CBM0037-M15",
      "mixture_original_id": "30FA10SF",
      "property": "compressive_strength",
      "age_days": 28,
      "unit": "MPa",
      "table_value": 67.2,
      "recommended_value": null,
      "final_value": 67.2,
      "value_status": "exact_table_value",
      "is_approximate": false,
      "estimated_error_mpa": null,
      "curing_condition_id": "CBM0037-COND001",
      "testing_condition_id": "CBM0037-COND001",
      "evidence_ids": [
        "CBM0037_E002"
      ],
      "confidence": 0.96,
      "human_decision": "",
      "notes": ""
    },
    {
      "result_id": "CBM0037-R030",
      "paper_id": "CBM0037",
      "mixture_id": "CBM0037-M15",
      "mixture_original_id": "30FA10SF",
      "property": "compressive_strength",
      "age_days": 90,
      "unit": "MPa",
      "table_value": 80.1,
      "recommended_value": null,
      "final_value": 80.1,
      "value_status": "exact_table_value",
      "is_approximate": false,
      "estimated_error_mpa": null,
      "curing_condition_id": "CBM0037-COND001",
      "testing_condition_id": "CBM0037-COND001",
      "evidence_ids": [
        "CBM0037_E002"
      ],
      "confidence": 0.96,
      "human_decision": "",
      "notes": ""
    },
    {
      "result_id": "CBM0037-R031",
      "paper_id": "CBM0037",
      "mixture_id": "CBM0037-M16",
      "mixture_original_id": "45FA15SF",
      "property": "compressive_strength",
      "age_days": 28,
      "unit": "MPa",
      "table_value": 60.0,
      "recommended_value": null,
      "final_value": 60.0,
      "value_status": "exact_table_value",
      "is_approximate": false,
      "estimated_error_mpa": null,
      "curing_condition_id": "CBM0037-COND001",
      "testing_condition_id": "CBM0037-COND001",
      "evidence_ids": [
        "CBM0037_E002"
      ],
      "confidence": 0.96,
      "human_decision": "",
      "notes": ""
    },
    {
      "result_id": "CBM0037-R032",
      "paper_id": "CBM0037",
      "mixture_id": "CBM0037-M16",
      "mixture_original_id": "45FA15SF",
      "property": "compressive_strength",
      "age_days": 90,
      "unit": "MPa",
      "table_value": 68.3,
      "recommended_value": null,
      "final_value": 68.3,
      "value_status": "exact_table_value",
      "is_approximate": false,
      "estimated_error_mpa": null,
      "curing_condition_id": "CBM0037-COND001",
      "testing_condition_id": "CBM0037-COND001",
      "evidence_ids": [
        "CBM0037_E002"
      ],
      "confidence": 0.96,
      "human_decision": "",
      "notes": ""
    },
    {
      "result_id": "CBM0037-R033",
      "paper_id": "CBM0037",
      "mixture_id": "CBM0037-M17",
      "mixture_original_id": "15FA5MK",
      "property": "compressive_strength",
      "age_days": 28,
      "unit": "MPa",
      "table_value": 81.0,
      "recommended_value": null,
      "final_value": 81.0,
      "value_status": "exact_table_value",
      "is_approximate": false,
      "estimated_error_mpa": null,
      "curing_condition_id": "CBM0037-COND001",
      "testing_condition_id": "CBM0037-COND001",
      "evidence_ids": [
        "CBM0037_E002"
      ],
      "confidence": 0.96,
      "human_decision": "",
      "notes": ""
    },
    {
      "result_id": "CBM0037-R034",
      "paper_id": "CBM0037",
      "mixture_id": "CBM0037-M17",
      "mixture_original_id": "15FA5MK",
      "property": "compressive_strength",
      "age_days": 90,
      "unit": "MPa",
      "table_value": 95.0,
      "recommended_value": null,
      "final_value": 95.0,
      "value_status": "exact_table_value",
      "is_approximate": false,
      "estimated_error_mpa": null,
      "curing_condition_id": "CBM0037-COND001",
      "testing_condition_id": "CBM0037-COND001",
      "evidence_ids": [
        "CBM0037_E002"
      ],
      "confidence": 0.96,
      "human_decision": "",
      "notes": ""
    },
    {
      "result_id": "CBM0037-R035",
      "paper_id": "CBM0037",
      "mixture_id": "CBM0037-M18",
      "mixture_original_id": "30FA10MK",
      "property": "compressive_strength",
      "age_days": 28,
      "unit": "MPa",
      "table_value": 84.2,
      "recommended_value": null,
      "final_value": 84.2,
      "value_status": "exact_table_value",
      "is_approximate": false,
      "estimated_error_mpa": null,
      "curing_condition_id": "CBM0037-COND001",
      "testing_condition_id": "CBM0037-COND001",
      "evidence_ids": [
        "CBM0037_E002"
      ],
      "confidence": 0.96,
      "human_decision": "",
      "notes": ""
    },
    {
      "result_id": "CBM0037-R036",
      "paper_id": "CBM0037",
      "mixture_id": "CBM0037-M18",
      "mixture_original_id": "30FA10MK",
      "property": "compressive_strength",
      "age_days": 90,
      "unit": "MPa",
      "table_value": 91.2,
      "recommended_value": null,
      "final_value": 91.2,
      "value_status": "exact_table_value",
      "is_approximate": false,
      "estimated_error_mpa": null,
      "curing_condition_id": "CBM0037-COND001",
      "testing_condition_id": "CBM0037-COND001",
      "evidence_ids": [
        "CBM0037_E002"
      ],
      "confidence": 0.96,
      "human_decision": "",
      "notes": ""
    },
    {
      "result_id": "CBM0037-R037",
      "paper_id": "CBM0037",
      "mixture_id": "CBM0037-M19",
      "mixture_original_id": "45FA15MK",
      "property": "compressive_strength",
      "age_days": 28,
      "unit": "MPa",
      "table_value": 67.5,
      "recommended_value": null,
      "final_value": 67.5,
      "value_status": "exact_table_value",
      "is_approximate": false,
      "estimated_error_mpa": null,
      "curing_condition_id": "CBM0037-COND001",
      "testing_condition_id": "CBM0037-COND001",
      "evidence_ids": [
        "CBM0037_E002"
      ],
      "confidence": 0.96,
      "human_decision": "",
      "notes": ""
    },
    {
      "result_id": "CBM0037-R038",
      "paper_id": "CBM0037",
      "mixture_id": "CBM0037-M19",
      "mixture_original_id": "45FA15MK",
      "property": "compressive_strength",
      "age_days": 90,
      "unit": "MPa",
      "table_value": 81.3,
      "recommended_value": null,
      "final_value": 81.3,
      "value_status": "exact_table_value",
      "is_approximate": false,
      "estimated_error_mpa": null,
      "curing_condition_id": "CBM0037-COND001",
      "testing_condition_id": "CBM0037-COND001",
      "evidence_ids": [
        "CBM0037_E002"
      ],
      "confidence": 0.96,
      "human_decision": "",
      "notes": ""
    },
    {
      "result_id": "CBM0037-R039",
      "paper_id": "CBM0037",
      "mixture_id": "CBM0037-M20",
      "mixture_original_id": "15GGBFS5SF",
      "property": "compressive_strength",
      "age_days": 28,
      "unit": "MPa",
      "table_value": 79.6,
      "recommended_value": null,
      "final_value": 79.6,
      "value_status": "exact_table_value",
      "is_approximate": false,
      "estimated_error_mpa": null,
      "curing_condition_id": "CBM0037-COND001",
      "testing_condition_id": "CBM0037-COND001",
      "evidence_ids": [
        "CBM0037_E002"
      ],
      "confidence": 0.96,
      "human_decision": "",
      "notes": ""
    },
    {
      "result_id": "CBM0037-R040",
      "paper_id": "CBM0037",
      "mixture_id": "CBM0037-M20",
      "mixture_original_id": "15GGBFS5SF",
      "property": "compressive_strength",
      "age_days": 90,
      "unit": "MPa",
      "table_value": 96.1,
      "recommended_value": null,
      "final_value": 96.1,
      "value_status": "exact_table_value",
      "is_approximate": false,
      "estimated_error_mpa": null,
      "curing_condition_id": "CBM0037-COND001",
      "testing_condition_id": "CBM0037-COND001",
      "evidence_ids": [
        "CBM0037_E002"
      ],
      "confidence": 0.96,
      "human_decision": "",
      "notes": ""
    },
    {
      "result_id": "CBM0037-R041",
      "paper_id": "CBM0037",
      "mixture_id": "CBM0037-M21",
      "mixture_original_id": "30GGBFS10SF",
      "property": "compressive_strength",
      "age_days": 28,
      "unit": "MPa",
      "table_value": 87.6,
      "recommended_value": null,
      "final_value": 87.6,
      "value_status": "exact_table_value",
      "is_approximate": false,
      "estimated_error_mpa": null,
      "curing_condition_id": "CBM0037-COND001",
      "testing_condition_id": "CBM0037-COND001",
      "evidence_ids": [
        "CBM0037_E002"
      ],
      "confidence": 0.96,
      "human_decision": "",
      "notes": ""
    },
    {
      "result_id": "CBM0037-R042",
      "paper_id": "CBM0037",
      "mixture_id": "CBM0037-M21",
      "mixture_original_id": "30GGBFS10SF",
      "property": "compressive_strength",
      "age_days": 90,
      "unit": "MPa",
      "table_value": 95.0,
      "recommended_value": null,
      "final_value": 95.0,
      "value_status": "exact_table_value",
      "is_approximate": false,
      "estimated_error_mpa": null,
      "curing_condition_id": "CBM0037-COND001",
      "testing_condition_id": "CBM0037-COND001",
      "evidence_ids": [
        "CBM0037_E002"
      ],
      "confidence": 0.96,
      "human_decision": "",
      "notes": ""
    },
    {
      "result_id": "CBM0037-R043",
      "paper_id": "CBM0037",
      "mixture_id": "CBM0037-M22",
      "mixture_original_id": "45GGBFS15SF",
      "property": "compressive_strength",
      "age_days": 28,
      "unit": "MPa",
      "table_value": 84.5,
      "recommended_value": null,
      "final_value": 84.5,
      "value_status": "exact_table_value",
      "is_approximate": false,
      "estimated_error_mpa": null,
      "curing_condition_id": "CBM0037-COND001",
      "testing_condition_id": "CBM0037-COND001",
      "evidence_ids": [
        "CBM0037_E002"
      ],
      "confidence": 0.96,
      "human_decision": "",
      "notes": ""
    },
    {
      "result_id": "CBM0037-R044",
      "paper_id": "CBM0037",
      "mixture_id": "CBM0037-M22",
      "mixture_original_id": "45GGBFS15SF",
      "property": "compressive_strength",
      "age_days": 90,
      "unit": "MPa",
      "table_value": 100.9,
      "recommended_value": null,
      "final_value": 100.9,
      "value_status": "exact_table_value",
      "is_approximate": false,
      "estimated_error_mpa": null,
      "curing_condition_id": "CBM0037-COND001",
      "testing_condition_id": "CBM0037-COND001",
      "evidence_ids": [
        "CBM0037_E002"
      ],
      "confidence": 0.96,
      "human_decision": "",
      "notes": ""
    },
    {
      "result_id": "CBM0037-R045",
      "paper_id": "CBM0037",
      "mixture_id": "CBM0037-M23",
      "mixture_original_id": "15GGBFS5MK",
      "property": "compressive_strength",
      "age_days": 28,
      "unit": "MPa",
      "table_value": 89.7,
      "recommended_value": null,
      "final_value": 89.7,
      "value_status": "exact_table_value",
      "is_approximate": false,
      "estimated_error_mpa": null,
      "curing_condition_id": "CBM0037-COND001",
      "testing_condition_id": "CBM0037-COND001",
      "evidence_ids": [
        "CBM0037_E002"
      ],
      "confidence": 0.96,
      "human_decision": "",
      "notes": ""
    },
    {
      "result_id": "CBM0037-R046",
      "paper_id": "CBM0037",
      "mixture_id": "CBM0037-M23",
      "mixture_original_id": "15GGBFS5MK",
      "property": "compressive_strength",
      "age_days": 90,
      "unit": "MPa",
      "table_value": 106.2,
      "recommended_value": null,
      "final_value": 106.2,
      "value_status": "exact_table_value",
      "is_approximate": false,
      "estimated_error_mpa": null,
      "curing_condition_id": "CBM0037-COND001",
      "testing_condition_id": "CBM0037-COND001",
      "evidence_ids": [
        "CBM0037_E002"
      ],
      "confidence": 0.96,
      "human_decision": "",
      "notes": ""
    },
    {
      "result_id": "CBM0037-R047",
      "paper_id": "CBM0037",
      "mixture_id": "CBM0037-M24",
      "mixture_original_id": "30GGBFS10MK",
      "property": "compressive_strength",
      "age_days": 28,
      "unit": "MPa",
      "table_value": 81.2,
      "recommended_value": null,
      "final_value": 81.2,
      "value_status": "exact_table_value",
      "is_approximate": false,
      "estimated_error_mpa": null,
      "curing_condition_id": "CBM0037-COND001",
      "testing_condition_id": "CBM0037-COND001",
      "evidence_ids": [
        "CBM0037_E002"
      ],
      "confidence": 0.96,
      "human_decision": "",
      "notes": ""
    },
    {
      "result_id": "CBM0037-R048",
      "paper_id": "CBM0037",
      "mixture_id": "CBM0037-M24",
      "mixture_original_id": "30GGBFS10MK",
      "property": "compressive_strength",
      "age_days": 90,
      "unit": "MPa",
      "table_value": 103.7,
      "recommended_value": null,
      "final_value": 103.7,
      "value_status": "exact_table_value",
      "is_approximate": false,
      "estimated_error_mpa": null,
      "curing_condition_id": "CBM0037-COND001",
      "testing_condition_id": "CBM0037-COND001",
      "evidence_ids": [
        "CBM0037_E002"
      ],
      "confidence": 0.96,
      "human_decision": "",
      "notes": ""
    },
    {
      "result_id": "CBM0037-R049",
      "paper_id": "CBM0037",
      "mixture_id": "CBM0037-M25",
      "mixture_original_id": "45GGBFS15MK",
      "property": "compressive_strength",
      "age_days": 28,
      "unit": "MPa",
      "table_value": 83.1,
      "recommended_value": null,
      "final_value": 83.1,
      "value_status": "exact_table_value",
      "is_approximate": false,
      "estimated_error_mpa": null,
      "curing_condition_id": "CBM0037-COND001",
      "testing_condition_id": "CBM0037-COND001",
      "evidence_ids": [
        "CBM0037_E002"
      ],
