Repository: Yanjie-Bill/Cement-database

File: llm_run/production/CBM0037/extraction.json (part 8 of 8)
{
      "unit": "MPa",
      "table_value": 57.6,
      "recommended_value": null,
      "final_value": 57.6,
      "value_status": "exact_table_value",
      "is_approximate": false,
      "estimated_error_mpa": null,
      "curing_condition_id": "CBM0037-COND001",
      "testing_condition_id": "CBM0037-COND001",
      "evidence_ids": [
        "CBM0037_E002"
      ],
      "confidence": 0.96,
      "human_decision": "",
      "notes": ""
    },
    {
      "result_id": "CBM0037-R111",
      "paper_id": "CBM0037",
      "mixture_id": "CBM0037-M56",
      "mixture_original_id": "45FA15SF",
      "property": "compressive_strength",
      "age_days": 28,
      "unit": "MPa",
      "table_value": 37.4,
      "recommended_value": null,
      "final_value": 37.4,
      "value_status": "exact_table_value",
      "is_approximate": false,
      "estimated_error_mpa": null,
      "curing_condition_id": "CBM0037-COND001",
      "testing_condition_id": "CBM0037-COND001",
      "evidence_ids": [
        "CBM0037_E002"
      ],
      "confidence": 0.96,
      "human_decision": "",
      "notes": ""
    },
    {
      "result_id": "CBM0037-R112",
      "paper_id": "CBM0037",
      "mixture_id": "CBM0037-M56",
      "mixture_original_id": "45FA15SF",
      "property": "compressive_strength",
      "age_days": 90,
      "unit": "MPa",
      "table_value": 44.8,
      "recommended_value": null,
      "final_value": 44.8,
      "value_status": "exact_table_value",
      "is_approximate": false,
      "estimated_error_mpa": null,
      "curing_condition_id": "CBM0037-COND001",
      "testing_condition_id": "CBM0037-COND001",
      "evidence_ids": [
        "CBM0037_E002"
      ],
      "confidence": 0.96,
      "human_decision": "",
      "notes": ""
    },
    {
      "result_id": "CBM0037-R113",
      "paper_id": "CBM0037",
      "mixture_id": "CBM0037-M57",
      "mixture_original_id": "15GGBFS5SF",
      "property": "compressive_strength",
      "age_days": 28,
      "unit": "MPa",
      "table_value": 60.1,
      "recommended_value": null,
      "final_value": 60.1,
      "value_status": "exact_table_value",
      "is_approximate": false,
      "estimated_error_mpa": null,
      "curing_condition_id": "CBM0037-COND001",
      "testing_condition_id": "CBM0037-COND001",
      "evidence_ids": [
        "CBM0037_E002"
      ],
      "confidence": 0.96,
      "human_decision": "",
      "notes": ""
    },
    {
      "result_id": "CBM0037-R114",
      "paper_id": "CBM0037",
      "mixture_id": "CBM0037-M57",
      "mixture_original_id": "15GGBFS5SF",
      "property": "compressive_strength",
      "age_days": 90,
      "unit": "MPa",
      "table_value": 68.0,
      "recommended_value": null,
      "final_value": 68.0,
      "value_status": "exact_table_value",
      "is_approximate": false,
      "estimated_error_mpa": null,
      "curing_condition_id": "CBM0037-COND001",
      "testing_condition_id": "CBM0037-COND001",
      "evidence_ids": [
        "CBM0037_E002"
      ],
      "confidence": 0.96,
      "human_decision": "",
      "notes": ""
    },
    {
      "result_id": "CBM0037-R115",
      "paper_id": "CBM0037",
      "mixture_id": "CBM0037-M58",
      "mixture_original_id": "30GGBFS10SF",
      "property": "compressive_strength",
      "age_days": 28,
      "unit": "MPa",
      "table_value": 58.3,
      "recommended_value": null,
      "final_value": 58.3,
      "value_status": "exact_table_value",
      "is_approximate": false,
      "estimated_error_mpa": null,
      "curing_condition_id": "CBM0037-COND001",
      "testing_condition_id": "CBM0037-COND001",
      "evidence_ids": [
        "CBM0037_E002"
      ],
      "confidence": 0.96,
      "human_decision": "",
      "notes": ""
    },
    {
      "result_id": "CBM0037-R116",
      "paper_id": "CBM0037",
      "mixture_id": "CBM0037-M58",
      "mixture_original_id": "30GGBFS10SF",
      "property": "compressive_strength",
      "age_days": 90,
      "unit": "MPa",
      "table_value": 68.2,
      "recommended_value": null,
      "final_value": 68.2,
      "value_status": "exact_table_value",
      "is_approximate": false,
      "estimated_error_mpa": null,
      "curing_condition_id": "CBM0037-COND001",
      "testing_condition_id": "CBM0037-COND001",
      "evidence_ids": [
        "CBM0037_E002"
      ],
      "confidence": 0.96,
      "human_decision": "",
      "notes": ""
    },
    {
      "result_id": "CBM0037-R117",
      "paper_id": "CBM0037",
      "mixture_id": "CBM0037-M59",
      "mixture_original_id": "45GGBFS15SF",
      "property": "compressive_strength",
      "age_days": 28,
      "unit": "MPa",
      "table_value": 57.6,
      "recommended_value": null,
      "final_value": 57.6,
      "value_status": "exact_table_value",
      "is_approximate": false,
      "estimated_error_mpa": null,
      "curing_condition_id": "CBM0037-COND001",
      "testing_condition_id": "CBM0037-COND001",
      "evidence_ids": [
        "CBM0037_E002"
      ],
      "confidence": 0.96,
      "human_decision": "",
      "notes": ""
    },
    {
      "result_id": "CBM0037-R118",
      "paper_id": "CBM0037",
      "mixture_id": "CBM0037-M59",
      "mixture_original_id": "45GGBFS15SF",
      "property": "compressive_strength",
      "age_days": 90,
      "unit": "MPa",
      "table_value": 70.7,
      "recommended_value": null,
      "final_value": 70.7,
      "value_status": "exact_table_value",
      "is_approximate": false,
      "estimated_error_mpa": null,
      "curing_condition_id": "CBM0037-COND001",
      "testing_condition_id": "CBM0037-COND001",
      "evidence_ids": [
        "CBM0037_E002"
      ],
      "confidence": 0.96,
      "human_decision": "",
      "notes": ""
    },
    {
      "result_id": "CBM0037-R119",
      "paper_id": "CBM0037",
      "mixture_id": "CBM0037-M60",
      "mixture_original_id": "10FA10GGBFS",
      "property": "compressive_strength",
      "age_days": 28,
      "unit": "MPa",
      "table_value": 62.4,
      "recommended_value": null,
      "final_value": 62.4,
      "value_status": "exact_table_value",
      "is_approximate": false,
      "estimated_error_mpa": null,
      "curing_condition_id": "CBM0037-COND001",
      "testing_condition_id": "CBM0037-COND001",
      "evidence_ids": [
        "CBM0037_E002"
      ],
      "confidence": 0.96,
      "human_decision": "",
      "notes": ""
    },
    {
      "result_id": "CBM0037-R120",
      "paper_id": "CBM0037",
      "mixture_id": "CBM0037-M60",
      "mixture_original_id": "10FA10GGBFS",
      "property": "compressive_strength",
      "age_days": 90,
      "unit": "MPa",
      "table_value": 78.0,
      "recommended_value": null,
      "final_value": 78.0,
      "value_status": "exact_table_value",
      "is_approximate": false,
      "estimated_error_mpa": null,
      "curing_condition_id": "CBM0037-COND001",
      "testing_condition_id": "CBM0037-COND001",
      "evidence_ids": [
        "CBM0037_E002"
      ],
      "confidence": 0.96,
      "human_decision": "",
      "notes": ""
    },
    {
      "result_id": "CBM0037-R121",
      "paper_id": "CBM0037",
      "mixture_id": "CBM0037-M61",
      "mixture_original_id": "20FA20GGBFS",
      "property": "compressive_strength",
      "age_days": 28,
      "unit": "MPa",
      "table_value": 53.6,
      "recommended_value": null,
      "final_value": 53.6,
      "value_status": "exact_table_value",
      "is_approximate": false,
      "estimated_error_mpa": null,
      "curing_condition_id": "CBM0037-COND001",
      "testing_condition_id": "CBM0037-COND001",
      "evidence_ids": [
        "CBM0037_E002"
      ],
      "confidence": 0.96,
      "human_decision": "",
      "notes": ""
    },
    {
      "result_id": "CBM0037-R122",
      "paper_id": "CBM0037",
      "mixture_id": "CBM0037-M61",
      "mixture_original_id": "20FA20GGBFS",
      "property": "compressive_strength",
      "age_days": 90,
      "unit": "MPa",
      "table_value": 69.2,
      "recommended_value": null,
      "final_value": 69.2,
      "value_status": "exact_table_value",
      "is_approximate": false,
      "estimated_error_mpa": null,
      "curing_condition_id": "CBM0037-COND001",
      "testing_condition_id": "CBM0037-COND001",
      "evidence_ids": [
        "CBM0037_E002"
      ],
      "confidence": 0.96,
      "human_decision": "",
      "notes": ""
    },
    {
      "result_id": "CBM0037-R123",
      "paper_id": "CBM0037",
      "mixture_id": "CBM0037-M62",
      "mixture_original_id": "30FA30GGBFS",
      "property": "compressive_strength",
      "age_days": 28,
      "unit": "MPa",
      "table_value": 45.9,
      "recommended_value": null,
      "final_value": 45.9,
      "value_status": "exact_table_value",
      "is_approximate": false,
      "estimated_error_mpa": null,
      "curing_condition_id": "CBM0037-COND001",
      "testing_condition_id": "CBM0037-COND001",
      "evidence_ids": [
        "CBM0037_E002"
      ],
      "confidence": 0.96,
      "human_decision": "",
      "notes": ""
    },
    {
      "result_id": "CBM0037-R124",
      "paper_id": "CBM0037",
      "mixture_id": "CBM0037-M62",
      "mixture_original_id": "30FA30GGBFS",
      "property": "compressive_strength",
      "age_days": 90,
      "unit": "MPa",
      "table_value": 60.6,
      "recommended_value": null,
      "final_value": 60.6,
      "value_status": "exact_table_value",
      "is_approximate": false,
      "estimated_error_mpa": null,
      "curing_condition_id": "CBM0037-COND001",
      "testing_condition_id": "CBM0037-COND001",
      "evidence_ids": [
        "CBM0037_E002"
      ],
      "confidence": 0.96,
      "human_decision": "",
      "notes": ""
    },
    {
      "result_id": "CBM0037-R125",
      "paper_id": "CBM0037",
      "mixture_id": "CBM0037-M63",
      "mixture_original_id": "7.5FA7.5GGBFS5SF",
      "property": "compressive_strength",
      "age_days": 28,
      "unit": "MPa",
      "table_value": 60.6,
      "recommended_value": null,
      "final_value": 60.6,
      "value_status": "exact_table_value",
      "is_approximate": false,
      "estimated_error_mpa": null,
      "curing_condition_id": "CBM0037-COND001",
      "testing_condition_id": "CBM0037-COND001",
      "evidence_ids": [
        "CBM0037_E002"
      ],
      "confidence": 0.96,
      "human_decision": "",
      "notes": ""
    },
    {
      "result_id": "CBM0037-R126",
      "paper_id": "CBM0037",
      "mixture_id": "CBM0037-M63",
      "mixture_original_id": "7.5FA7.5GGBFS5SF",
      "property": "compressive_strength",
      "age_days": 90,
      "unit": "MPa",
      "table_value": 76.0,
      "recommended_value": null,
      "final_value": 76.0,
      "value_status": "exact_table_value",
      "is_approximate": false,
      "estimated_error_mpa": null,
      "curing_condition_id": "CBM0037-COND001",
      "testing_condition_id": "CBM0037-COND001",
      "evidence_ids": [
        "CBM0037_E002"
      ],
      "confidence": 0.96,
      "human_decision": "",
      "notes": ""
    },
    {
      "result_id": "CBM0037-R127",
      "paper_id": "CBM0037",
      "mixture_id": "CBM0037-M64",
      "mixture_original_id": "15FA15GGBFS10SF",
      "property": "compressive_strength",
      "age_days": 28,
      "unit": "MPa",
      "table_value": 54.7,
      "recommended_value": null,
      "final_value": 54.7,
      "value_status": "exact_table_value",
      "is_approximate": false,
      "estimated_error_mpa": null,
      "curing_condition_id": "CBM0037-COND001",
      "testing_condition_id": "CBM0037-COND001",
      "evidence_ids": [
        "CBM0037_E002"
      ],
      "confidence": 0.96,
      "human_decision": "",
      "notes": ""
    },
    {
      "result_id": "CBM0037-R128",
      "paper_id": "CBM0037",
      "mixture_id": "CBM0037-M64",
      "mixture_original_id": "15FA15GGBFS10SF",
      "property": "compressive_strength",
      "age_days": 90,
      "unit": "MPa",
      "table_value": 66.8,
      "recommended_value": null,
      "final_value": 66.8,
      "value_status": "exact_table_value",
      "is_approximate": false,
      "estimated_error_mpa": null,
      "curing_condition_id": "CBM0037-COND001",
      "testing_condition_id": "CBM0037-COND001",
      "evidence_ids": [
        "CBM0037_E002"
      ],
      "confidence": 0.96,
      "human_decision": "",
      "notes": ""
    },
    {
      "result_id": "CBM0037-R129",
      "paper_id": "CBM0037",
      "mixture_id": "CBM0037-M65",
      "mixture_original_id": "22.5FA22.5GGBFS15SF",
      "property": "compressive_strength",
      "age_days": 28,
      "unit": "MPa",
      "table_value": 44.2,
      "recommended_value": null,
      "final_value": 44.2,
      "value_status": "exact_table_value",
      "is_approximate": false,
      "estimated_error_mpa": null,
      "curing_condition_id": "CBM0037-COND001",
      "testing_condition_id": "CBM0037-COND001",
      "evidence_ids": [
        "CBM0037_E002"
      ],
      "confidence": 0.96,
      "human_decision": "",
      "notes": ""
    },
    {
      "result_id": "CBM0037-R130",
      "paper_id": "CBM0037",
      "mixture_id": "CBM0037-M65",
      "mixture_original_id": "22.5FA22.5GGBFS15SF",
      "property": "compressive_strength",
      "age_days": 90,
      "unit": "MPa",
      "table_value": 55.2,
      "recommended_value": null,
      "final_value": 55.2,
      "value_status": "exact_table_value",
      "is_approximate": false,
      "estimated_error_mpa": null,
      "curing_condition_id": "CBM0037-COND001",
      "testing_condition_id": "CBM0037-COND001",
      "evidence_ids": [
        "CBM0037_E002"
      ],
      "confidence": 0.96,
      "human_decision": "",
      "notes": ""
    }
  ],
  "conditions": [
    {
      "condition_id": "CBM0037-COND001",
      "paper_id": "CBM0037",
      "condition_type": "curing/testing",
      "applies_to": "M1-M65",
      "specimen_type": "150 mm cubes",
      "temperature_c": 20,
      "rh_pct": "lime-saturated water then 65 +/- 5% RH for 90-day specimens",
      "curing_method": "Demoulded after 24 h; lime-saturated water to 28 days; 90-day specimens then curing room",
      "demould_time_days": null,
      "test_age_days": "28 and 90",
      "test_method": "compressive strength",
      "test_standard": "ASTM C39",
      "specimen_geometry": "150 mm cube",
      "exposure_solution": "",
      "exposure_duration_days": null,
      "evidence_ids": [
        "CBM0037_E003"
      ],
      "confidence": 0.88,
      "human_decision": "",
      "notes": ""
    }
  ],
  "figures": [],
  "evidence": [
    {
      "evidence_id": "CBM0037_E001",
      "paper_id": "CBM0037",
      "source_modality": "text",
      "page": 3,
      "source_location": "Section 2.2",
      "evidence_text": "M1-M43 used 550 kg/m3 binder and w/b 0.32; M44-M65 used 450 kg/m3 binder and w/b 0.44. Replacement ratios: FA and GGBFS 20,40,60%; SF and MK 5,10,15% by total binder.",
      "supports": "mixture design basis",
      "confidence": 0.94,
      "human_decision": "",
      "notes": ""
    },
    {
      "evidence_id": "CBM0037_E002",
      "paper_id": "CBM0037",
      "source_modality": "text/table",
      "page": 5,
      "source_location": "Table 4",
      "evidence_text": "Table 4 reports mix ID and compressive strength at 28 and 90 days in MPa for M1-M65.",
      "supports": "compressive strength values",
      "confidence": 0.96,
      "human_decision": "",
      "notes": ""
    },
    {
      "evidence_id": "CBM0037_E003",
      "paper_id": "CBM0037",
      "source_modality": "text",
      "page": 3,
      "source_location": "Section 2.3",
      "evidence_text": "Six 150 mm cube samples were produced; after 24 h demoulded and stored in lime saturated water until 28 days; remaining samples kept at 20 +/- 2 C and 65 +/- 5% RH until 90 days; ASTM C39.",
      "supports": "curing and testing",
      "confidence": 0.9,
      "human_decision": "",
      "notes": ""
    }
  ],
  "review_queue": [],
  "quality": {
    "overall_confidence": 0.94,
    "direct_insert_count": 130,
    "review_count": 0,
    "needs_human_review": false,
    "main_risks": []
  }
}
